Repository: andreachiocca/multiaxial-fatigue

# Calibration records

Each material directory contains complete JSON records. Script 0 creates a new
record for each successful execution. Records are selected by their declared
UTC creation time and ID, with compatibility checks, instead of file timestamps.

The four initial records transfer the former workbook coefficients without
re-optimising them and reproduce all 15 active methods' master curves. Their
original coefficient-fitting settings are unverified. These records preserve
the previous analysis results and do not establish independent validation.

See the [calibration workflow](../docs/calibration-workflow.md) for the schema,
units, selection rules, provenance and commands.

File: Calibrations/42CrMo4_Santus/TVEIT2025_inputs.json
{
 "schema": "multifat/tveit2025-calibration-inputs/2",
 "material_id": "42CrMo4_Santus",
 "material_type": "steel",
 "notes": "No fatigue limit at a mean stress is available, so A is the FKM estimate for steel (Tveit et al. 2025, Eq. 26) with the Summary Su. Sigm1 = 433 MPa is the limit of Benedetti et al. (2022), so the calibration tests are Benedetti's; the Santus et al. (2018) axial failures below it are listed by the confidence (issue #24)."
}

File: Calibrations/42CrMo4_Santus/TVEIT2025_stage1.json
{
    "hand_entered_constants": {
        "Sigm1_TVEIT": 433.0,
        "Taum1_TVEIT": 344.0,
        "A_TVEIT": 0.245625,
        "C_TVEIT": 0.0040672184319305,
        "K_TVEIT": 1.91047799401683e-05,
        "L_TVEIT": 10.1293188952565,
        "npts_TVEIT": 1001,
        "min_blocks_TVEIT": 400,
        "max_blocks_TVEIT": 60000,
        "tol_alpha_TVEIT": 0.01,
        "tol_damage_TVEIT": 0.001
    },
    "material_id": "42CrMo4_Santus",
    "provenance": {
        "workbook": "Experimental_Data/6_42CrMo4_Santus.xlsx",
        "model": "TVEIT2025",
        "entered_by": "A. A. Akay, manual entry (stage 1)",
        "calibration": "Article-style three-point calibration: C, K and L fitted with Eq. (25) to three axial R = -1 failures of one source (Benedetti et al., 450 / 500 / 600 MPa: the lowest, middle and highest stress level above Sigm1_TVEIT, the median replicate at each). Many (C, K, L) sets fit almost equally well (C is not identified by uniaxial data); this is the admissible set of lowest objective.",
        "A": "FKM mean-stress sensitivity 0.35 Su/1000 - 0.1 with Su = 987.5 MPa of the earlier workbook (the revised workbook gives Su = 875 MPa)."
    },
    "notes": {
        "Sigm1_TVEIT, Taum1_TVEIT": "fatigue limits [MPa] the constants were calibrated with; they replace the workbook Sigm1 and Taum1 for TVEIT2025 only",
        "npts_TVEIT": "points per load cycle; 1001 gives lives about 0.02 decade shorter than converged",
        "min_blocks_TVEIT": "cycles integrated before the cyclic steady-state test is applied (at least 400)",
        "max_blocks_TVEIT": "cycles integrated at most; the life is then extrapolated from the mean damage of the last 200 cycles (warning in the run notes)",
        "tol_alpha_TVEIT": "largest net drift of the back-stress over 200 cycles, relative to its path length in those cycles, for a cyclic steady state",
        "tol_damage_TVEIT": "largest relative change of the mean damage per cycle between two windows of 200 cycles, for a cyclic steady state"
    }
}

File: Calibrations/42CrMo4_Santus/20261016T112309090646Z_dfbb39fa7ed6.json (part 2 of 2)
  "curves": {
    "FS": {
      "series": {
        "N": [
          478318.075011766,
          645987.919165603,
          1025519.29114769,
          901940.442951261,
          1576842.7796911,
          2629781.59628505,
          1843487.37080331,
          1269406.0,
          253166.0,
          147470.0,
          212560.0,
          274825.0,
          33380.0,
          1045282.0,
          74300.0,
          3620.0,
          66300.0,
          6040.0,
          19951.0,
          53752.0,
          56929.0,
          247953.0,
          269178.0
        ],
        "CP": [
          0.004103465906805447,
          0.003564731193903265,
          0.003832477903938568,
          0.0038329177232871965,
          0.0038331132154743276,
          0.003833553110971757,
          0.003566476072671656,
          0.0035544386884075363,
          0.00312836254873733,
          0.0033083382009358457,
          0.003466684614724019,
          0.003393321056998152,
          0.0033884392513174157,
          0.0032100674109906504,
          0.0033171332331642734,
          0.0032243206339099073,
          0.0030325295480722004,
          0.003817987825686351,
          0.003817987825686351,
          0.00426655874440482,
          0.00426655874440482,
          0.003817987825686351,
          0.00426655874440482,
          0.003595528620016949,
          0.0047199996729628425,
          0.005178310611360417,
          0.0047199996729628425,
          0.006109542517674225,
          0.005178310611360417,
          0.004811272259855193,
          0.0047199996729628425,
          0.0042214825020901936,
          0.004131476117756126
        ],
        "CP_ext": [
          0.004974541247254654,
          0.004261182758985297,
          0.004612922680195009,
          0.004613503763838752,
          0.004613762049034556,
          0.004614343248779237,
          0.004263461977252018,
          0.004247741852094221,
          0.0036966479011076546,
          0.003928156930868817,
          0.004133388374212442,
          0.004038123892570006,
          0.004031795661547933,
          0.003801514712382392,
          0.003939518347402433,
          0.003819848263127105,
          0.0035741451206862847,
          0.004593784574787067,
          0.004593784574787067,
          0.005196981428419697,
          0.005196981428419697,
          0.004593784574787067,
          0.005196981428419697,
          0.0043014366510126115,
          0.00582421754142276,
          0.006471006012636929,
          0.00582421754142276,
          0.007830931926423292,
          0.006471006012636929,
          0.005952011047008704,
          0.00582421754142276,
          0.005135333196821003,
          0.005012623304369945
        ]
      },
      "fit": {
        "A": 0.012729675468509607,
        "b": -0.09620012576131813,
        "STD": 0.7913180962012845,
        "STD_ln_DP": 0.0761249003717704,
        "A_surv": 0.012729675468509607,
        "n": 33,
        "R2_log": 0.7885576629757559
      },
      "fit_ext": {
        "A": 0.017621523227716637,
        "b": -0.10727412499278592,
        "STD": 0.7887470894547212,
        "STD_ln_DP": 0.08461215386186186,
        "A_surv": 0.017621523227716637,
        "n": 33,
        "R2_log": 0.7896408353501129
      },
      "design_observation_ids": [
        "row-2",
        "row-3",
        "row-4",
        "row-5",
        "row-6",
        "row-7",
        "row-8",
        "row-9",
        "row-10",
        "row-11",
        "row-12",
        "row-13",
        "row-14",
        "row-15",
        "row-16",
        "row-17",
        "row-18",
        "row-19",
        "row-20",
        "row-21",
        "row-22",
        "row-25",
        "row-26",
        "row-27",
        "row-31",
        "row-32",
        "row-33",
        "row-111",
        "row-112",
        "row-113",
        "row-114",
        "row-115",
        "row-116"
      ],
      "design_observation_ids_ext": [
        "row-2",
        "row-3",
        "row-4",
        "row-5",
        "row-6",
        "row-7",
        "row-8",
        "row-9",
        "row-10",
        "row-11",
        "row-12",
        "row-13",
        "row-14",
        "row-15",
        "row-16",
        "row-17",
        "row-18",
        "row-19",
        "row-20",
        "row-21",
        "row-22",
        "row-25",
        "row-26",
        "row-27",
        "row-31",
        "row-32",
        "row-33",
        "row-111",
        "row-112",
        "row-113",
        "row-114",
        "row-115",
        "row-116"
      ]
    },
    "LIU2021": {
      "series": {
        "N": [
          75621.8245925823,
          138257.954633599,
          159701.094620937,
          184793.617935077,
          197176.632963797,
          228157.380286733,
          258114.099159339,
          345627.224850786,
          401179.142074744,
          527793.893472805,
          478318.075011766,
          645987.919165603,
          1025519.29114769,
          901940.442951261,
          1576842.7796911,
          2629781.59628505,
          1843487.37080331,
          1269406.0,
          253166.0,
          147470.0,
          212560.0,
          274825.0,
          33380.0,
          1045282.0,
          74300.0,
          3620.0,
          66300.0,
          6040.0,
          19951.0,
          53752.0,
          56929.0,
          247953.0,
          269178.0
        ],
        "CP": [
          0.003329699005456748,
          0.0028848732492837152,
          0.0031056858166232455,
          0.0031060489677067226,
          0.0031062103826084634,
          0.0031065735985863654,
          0.0028863105636260807,
          0.002876395428860122,
          0.002526134249896155,
          0.0026739193383709552,
          0.0028041451858798225,
          0.002743786901441427,
          0.0027397719246139924,
          0.002593194949884853,
          0.002681147549620803,
          0.002604898718209465,
          0.0024475424512684133,
          0.0030937223963948585,
          0.0030937223963948585,
          0.003464771746717852,
          0.003464771746717852,
          0.0030937223963948585,
          0.003464771746717852,
          0.002910245402537629,
          0.0038412815805188923,
          0.004223251897797979,
          0.0038412815805188923,
          0.005003573982790291,
          0.004223251897797979,
          0.003917238805296466,
          0.0038412815805188923,
          0.0034274210899290407,
          0.0033528835908557594
        ],
        "CP_ext": [
          0.00340940903615578,
          0.0029366861171800152,
          0.003169537724090345,
          0.003169921497687201,
          0.0031700920798291505,
          0.0031704759258753294,
          0.0029381985364975707,
          0.0029277661764928963,
          0.0025609435162153907,
          0.002715199082854526,
          0.0028518091336110114,
          0.0027884384553667394,
          0.002784225834052169,
          0.002630886401660515,
          0.002722754889462091,
          0.002643102394389927,
          0.0024790890799162523,
          0.003156896427018447,
          0.003156896427018447,
          0.003554783833509925,
          0.003554783833509925,
          0.003156896427018447,
          0.003554783833509925,
          0.002963390386953618,
          0.003963977271734145,
          0.0043858627901399005,
          0.003963977271734145,
          0.005273918575873669,
          0.0043858627901399005,
          0.0040473530028181355,
          0.003963977271734145,
          0.003514536997400977,
          0.003434328112926951
        ]
      },
      "fit": {
        "A": 0.010571658179383391,
        "b": -0.09815076116915125,
        "STD": 0.7909583136181825,
        "STD_ln_DP": 0.07763316053469287,
        "A_surv": 0.010571658179383391,
        "n": 33,
        "R2_log": 0.788709273444788
      },
      "fit_ext": {
        "A": 0.01149403942762018,
        "b": -0.10312018330405205,
        "STD": 0.7890567124246473,
        "STD_ln_DP": 0.08136767282252232,
        "A_surv": 0.01149403942762018,
        "n": 33,
        "R2_log": 0.78951041963277
      },
      "design_observation_ids": [
        "row-2",
        "row-3",
        "row-4",
        "row-5",
        "row-6",
        "row-7",
        "row-8",
        "row-9",
        "row-10",
        "row-11",
        "row-12",
        "row-13",
        "row-14",
        "row-15",
        "row-16",
        "row-17",
        "row-18",
        "row-19",
        "row-20",
        "row-21",
        "row-22",
        "row-25",
        "row-26",
        "row-27",
        "row-31",
        "row-32",
        "row-33",
        "row-111",
        "row-112",
        "row-113",
        "row-114",
        "row-115",
        "row-116"
      ],
      "design_observation_ids_ext": [
        "row-2",
        "row-3",
        "row-4",
        "row-5",
        "row-6",
        "row-7",
        "row-8",
        "row-9",
        "row-10",
        "row-11",
        "row-12",
        "row-13",
        "row-14",
        "row-15",
        "row-16",
        "row-17",
        "row-18",
        "row-19",
        "row-20",
        "row-21",
        "row-22",
        "row-25",
        "row-26",
        "row-27",
        "row-31",
        "row-32",
        "row-33",
        "row-111",
        "row-112",
        "row-113",
        "row-114",
        "row-115",
        "row-116"
      ]
    },
    "LI": {
      "series": {
        "N": [
          75621.8245925823,
          138257.954633599,
          159701.094620937,
          184793.617935077,
          197176.632963797,
          228157.380286733,
          258114.099159339,
          345627.224850786,
          401179.142074744,
          527793.893472805,
          478318.075011766,
          645987.919165603,
          1025519.29114769,
          901940.442951261,
          1576842.7796911,
          2629781.59628505,
          1843487.37080331,
          1269406.0,
          253166.0,
          147470.0,
          212560.0,
          274825.0,
          33380.0,
          1045282.0,
          74300.0,
          3620.0,
          66300.0,
          6040.0,
          19951.0,
          53752.0,
          56929.0,
          247953.0,
          269178.0
        ],
        "CP": [
          1.7063618818512887,
          1.3056901338163998,
          1.4987883838430058,
          1.4991154519583585,
          1.4992608384742252,
          1.4995880096894196,
          1.3069094365627008,
          1.2985083490659401,
          1.017149671889454,
          1.1321737197823571,
          1.2380079313623338,
          1.1884381528908774,
          1.1851724019929861,
          1.0686690244789967,
          1.1379388415994174,
          1.077775769235445,
          0.9582132146770997,
          1.4880309466019415,
          1.4880309466019415,
          1.8370752427184458,
          1.8370752427184458,
          1.4880309466019415,
          1.8370752427184458,
          1.3272868628640775,
          2.2228610436893197,
          2.6453883495145627,
          2.2228610436893197,
          3.6006674757281543,
          2.6453883495145627,
          2.304427184466019,
          2.2228610436893197,
          1.800517445388349,
          1.728504095873786
        ],
        "CP_ext": [
          5.636207702233822,
          4.312766750838645,
          4.9505809540644305,
          4.951661278144868,
          4.952141497850457,
          4.9532221624753765,
          4.316794175269038,
          4.2890449184671855,
          3.359701641253358,
          3.7396324352844177,
          4.089208691535372,
          3.9254769707378294,
          3.9146900148405828,
          3.529872913225423,
          3.7586749516083158,
          3.5599529949973423,
          3.1650312623521057,
          4.915048543689321,
          4.915048543689321,
          6.067961165048543,
          6.067961165048543,
          4.915048543689321,
          6.067961165048543,
          4.3841019417475735,
          7.342233009708738,
          8.737864077669903,
          7.342233009708738,
          11.893203883495145,
          8.737864077669903,
          7.611650485436893,
          7.342233009708738,
          5.947208737864077,
          5.709344660194175
        ]
      },
      "fit": {
        "A": 14.535266737475634,
        "b": -0.18214911206340104,
        "STD": 0.7924880448134188,
        "STD_ln_DP": 0.144350993683625,
        "A_surv": 14.535266737475634,
        "n": 33,
        "R2_log": 0.7880645795863708
      },
      "fit_ext": {
        "A": 48.01079021461819,
        "b": -0.1821491120634011,
        "STD": 0.7924880448134188,
        "STD_ln_DP": 0.14435099368362506,
        "A_surv": 48.01079021461819,
        "n": 33,
        "R2_log": 0.7880645795863706
      },
      "design_observation_ids": [
        "row-2",
        "row-3",
        "row-4",
        "row-5",
        "row-6",
        "row-7",
        "row-8",
        "row-9",
        "row-10",
        "row-11",
        "row-12",
        "row-13",
        "row-14",
        "row-15",
        "row-16",
        "row-17",
        "row-18",
        "row-19",
        "row-20",
        "row-21",
        "row-22",
        "row-25",
        "row-26",
        "row-27",
        "row-31",
        "row-32",
        "row-33",
        "row-111",
        "row-112",
        "row-113",
        "row-114",
        "row-115",
        "row-116"
      ],
      "design_observation_ids_ext": [
        "row-2",
        "row-3",
        "row-4",
        "row-5",
        "row-6",
        "row-7",
        "row-8",
        "row-9",
        "row-10",
        "row-11",
        "row-12",
        "row-13",
        "row-14",
        "row-15",
        "row-16",
        "row-17",
        "row-18",
        "row-19",
        "row-20",
        "row-21",
        "row-22",
        "row-25",
        "row-26",
        "row-27",
        "row-31",
        "row-32",
        "row-33",
        "row-111",
        "row-112",
        "row-113",
        "row-114",
        "row-115",
        "row-116"
      ]
    },
    "GSE": {
      "series": {
        "N": [
          75621.8245925823,
          138257.954633599,
          159701.094620937,
          184793.617935077,
          197176.632963797,
          228157.380286733,
          258114.099159339,
          345627.224850786,
          401179.142074744,
          527793.893472805,
          478318.075011766,
          645987.919165603,
          1025519.29114769,
          901940.442951261,
          1576842.7796911,
          2629781.59628505,
          1843487.37080331,
          1269406.0,
          253166.0,
          147470.0,
          212560.0,
          274825.0,
          33380.0,
          1045282.0,
          74300.0,
          3620.0,
          66300.0,
          6040.0,
          19951.0,
          53752.0,
          56929.0,
          247953.0,
          269178.0
        ],
        "CP": [
          1.1485044026043882,
          0.8788234682658825,
          1.0087924933885897,
          1.009012633778755,
          1.0091104893715976,
          1.0093306991553794,
          0.879644146802557,
          0.8739896100484738,
          0.6846149628033338,
          0.7620344286361332,
          0.8332684729725507,
          0.7999044430934815,
          0.7977063576088429,
          0.7192911964309988,
          0.7659147707012411,
          0.7254206913273733,
          0.6449464837414034,
          1.0015519636020835,
          1.0015519636020835,
          1.2364839056815846,
          1.2364839056815846,
          1.0015519636020835,
          1.2364839056815846,
          0.8933596218549451,
          1.4961455258747172,
          1.7805368241814818,
          1.4961455258747172,
          2.4235084551359063,
          1.7805368241814818,
          1.5510454112869803,
          1.4961455258747172,
          1.2118778759585216,
          1.1634077068558033
        ],
        "CP_ext": [
          1.1485044026043882,
          0.8788234682658825,
          1.0087924933885897,
          1.009012633778755,
          1.0091104893715976,
          1.0093306991553794,
          0.879644146802557,
          0.8739896100484738,
          0.6846149628033338,
          0.7620344286361332,
          0.8332684729725507,
          0.7999044430934815,
          0.7977063576088429,
          0.7192911964309988,
          0.7659147707012411,
          0.7254206913273733,
          0.6449464837414034,
          1.0015519636020835,
          1.0015519636020835,
          1.2364839056815846,
          1.2364839056815846,
          1.0015519636020835,
          1.2364839056815846,
          0.8933596218549451,
          1.4961455258747172,
          1.7805368241814818,
          1.4961455258747172,
          2.4235084551359063,
          1.7805368241814818,
          1.5510454112869803,
          1.4961455258747172,
          1.2118778759585216,
          1.1634077068558033
        ]
      },
      "fit": {
        "A": 9.7832810370261,
        "b": -0.18214911206340098,
        "STD": 0.7924880448134196,
        "STD_ln_DP": 0.1443509936836251,
        "A_surv": 9.7832810370261,
        "n": 33,
        "R2_log": 0.7880645795863703
      },
      "fit_ext": {
        "A": 9.7832810370261,
        "b": -0.18214911206340098,
        "STD": 0.7924880448134196,
        "STD_ln_DP": 0.1443509936836251,
        "A_surv": 9.7832810370261,
        "n": 33,
        "R2_log": 0.7880645795863703
      },
      "design_observation_ids": [
        "row-2",
        "row-3",
        "row-4",
        "row-5",
        "row-6",
        "row-7",
        "row-8",
        "row-9",
        "row-10",
        "row-11",
        "row-12",
        "row-13",
        "row-14",
        "row-15",
        "row-16",
        "row-17",
        "row-18",
        "row-19",
        "row-20",
        "row-21",
        "row-22",
        "row-25",
        "row-26",
        "row-27",
        "row-31",
        "row-32",
        "row-33",
        "row-111",
        "row-112",
        "row-113",
        "row-114",
        "row-115",
        "row-116"
      ],
      "design_observation_ids_ext": [
        "row-2",
        "row-3",
        "row-4",
        "row-5",
        "row-6",
        "row-7",
        "row-8",
        "row-9",
        "row-10",
        "row-11",
        "row-12",
        "row-13",
        "row-14",
        "row-15",
        "row-16",
        "row-17",
        "row-18",
        "row-19",
        "row-20",
        "row-21",
        "row-22",
        "row-25",
        "row-26",
        "row-27",
        "row-31",
        "row-32",
        "row-33",
        "row-111",
        "row-112",
        "row-113",
        "row-114",
        "row-115",
        "row-116"
      ]
    },
    "GSA": {
      "series": {
        "N": [
          75621.8245925823,
          138257.954633599,
          159701.094620937,
          184793.617935077,
          197176.632963797,
          228157.380286733,
          258114.099159339,
          345627.224850786,
          401179.142074744,
          527793.893472805,
          478318.075011766,
          645987.919165603,
          1025519.29114769,
          901940.442951261,
          1576842.7796911,
          2629781.59628505,
          1843487.37080331,
          1269406.0,
          253166.0,
          147470.0,
          212560.0,
          274825.0,
          33380.0,
          1045282.0,
          74300.0,
          3620.0,
          66300.0,
          6040.0,
          19951.0,
          53752.0,
          56929.0,
          247953.0,
          269178.0
        ],
        "CP": [
          0.0010556892139723063,
          0.0008078022638225812,
          0.0009272679773726574,
          0.00092747032734618,
          0.0009275602748410765,
          0.0009277626886002414,
          0.0008085566200769771,
          0.0008033590488288741,
          0.0006292885167149727,
          0.0007004514089475565,
          0.0007659287480879663,
          0.0007352609975785972,
          0.0007332405480859696,
          0.000661162426591938,
          0.0007040181652049706,
          0.0006667965727341098,
          0.0005928258045256217,
          0.0009206125834693111,
          0.0009206125834693111,
          0.0011365587450238408,
          0.0011365587450238408,
          0.0009206125834693111,
          0.0011365587450238408,
          0.0008211636932797259,
          0.001375236081478848,
          0.0016366445928343316,
          0.001375236081478848,
          0.0022276551402467286,
          0.0016366445928343316,
          0.0014256992897579066,
          0.001375236081478848,
          0.0011139412259978667,
          0.0010693881231929317
        ],
        "CP_ext": [
          0.0010556892139723063,
          0.0008078022638225812,
          0.0009272679773726574,
          0.00092747032734618,
          0.0009275602748410765,
          0.0009277626886002414,
          0.0008085566200769771,
          0.0008033590488288741,
          0.0006292885167149727,
          0.0007004514089475565,
          0.0007659287480879663,
          0.0007352609975785972,
          0.0007332405480859696,
          0.000661162426591938,
          0.0007040181652049706,
          0.0006667965727341098,
          0.0005928258045256217,
          0.0009206125834693111,
          0.0009206125834693111,
          0.0011365587450238408,
          0.0011365587450238408,
          0.0009206125834693111,
          0.0011365587450238408,
          0.0008211636932797259,
          0.001375236081478848,
          0.0016366445928343316,
          0.001375236081478848,
          0.0022276551402467286,
          0.0016366445928343316,
          0.0014256992897579066,
          0.001375236081478848,
          0.0011139412259978667,
          0.0010693881231929317
        ]
      },
      "fit": {
        "A": 0.008992655356503522,
        "b": -0.18214911206340076,
        "STD": 0.79248804481342,
        "STD_ln_DP": 0.144350993683625,
        "A_surv": 0.008992655356503522,
        "n": 33,
        "R2_log": 0.7880645795863707
      },
      "fit_ext": {
        "A": 0.008992655356503522,
        "b": -0.18214911206340076,
        "STD": 0.79248804481342,
        "STD_ln_DP": 0.144350993683625,
        "A_surv": 0.008992655356503522,
        "n": 33,
        "R2_log": 0.7880645795863707
      },
      "design_observation_ids": [
        "row-2",
        "row-3",
        "row-4",
        "row-5",
        "row-6",
        "row-7",
        "row-8",
        "row-9",
        "row-10",
        "row-11",
        "row-12",
        "row-13",
        "row-14",
        "row-15",
        "row-16",
        "row-17",
        "row-18",
        "row-19",
        "row-20",
        "row-21",
        "row-22",
        "row-25",
        "row-26",
        "row-27",
        "row-31",
        "row-32",
        "row-33",
        "row-111",
        "row-112",
        "row-113",
        "row-114",
        "row-115",
        "row-116"
      ],
      "design_observation_ids_ext": [
        "row-2",
        "row-3",
        "row-4",
        "row-5",
        "row-6",
        "row-7",
        "row-8",
        "row-9",
        "row-10",
        "row-11",
        "row-12",
        "row-13",
        "row-14",
        "row-15",
        "row-16",
        "row-17",
        "row-18",
        "row-19",
        "row-20",
        "row-21",
        "row-22",
        "row-25",
        "row-26",
        "row-27",
        "row-31",
        "row-32",
        "row-33",
        "row-111",
        "row-112",
        "row-113",
        "row-114",
        "row-115",
        "row-116"
      ]
    },
    "BP": {
      "series": {
        "N": [
          75621.8245925823,
          138257.954633599,
          159701.094620937,
          184793.617935077,
          197176.632963797,
          228157.380286733,
          258114.099159339,
          345627.224850786,
          401179.142074744,
          527793.893472805,
          478318.075011766,
          645987.919165603,
          1025519.29114769,
          901940.442951261,
          1576842.7796911,
          2629781.59628505,
          1843487.37080331,
          1269406.0,
          253166.0,
          147470.0,
          212560.0,
          274825.0,
          33380.0,
          1045282.0,
          74300.0,
          3620.0,
          66300.0,
          6040.0,
          19951.0,
          53752.0,
          56929.0,
          247953.0,
          269178.0
        ],
        "CP": [
          1.1128950384076415,
          0.9735061444514823,
          1.0430107750001405,
          1.0431245725726948,
          1.0431751532568703,
          1.0432889687638955,
          0.9739605867797178,
          0.9708251285213138,
          0.8592332356046231,
          0.9065153671944407,
          0.9479389081895307,
          0.9287673261281475,
          0.927490352103115,
          0.8807248422781868,
          0.908820461938704,
          0.8844694637048658,
          0.8339686278649465,
          1.0392609699769049,
          1.0392609699769049,
          1.15473441108545,
          1.15473441108545,
          1.0392609699769049,
          1.15473441108545,
          0.9815242494226324,
          1.2702078521939948,
          1.3856812933025395,
          1.2702078521939948,
          1.61662817551963,
          1.3856812933025395,
          1.293302540415704,
          1.2702078521939948,
          1.1431870669745954,
          1.1200923787528863
        ],
        "CP_ext": []
      },
      "fit": {
        "A": 3.2481055885393233,
        "b": -0.09107455603170048,
        "STD": 0.7924880448134197,
        "STD_ln_DP": 0.07217549684181256,
        "A_surv": 3.2481055885393233,
        "n": 33,
        "R2_log": 0.7880645795863703
      },
      "fit_ext": null,
      "design_observation_ids": [
        "row-2",
        "row-3",
        "row-4",
        "row-5",
        "row-6",
        "row-7",
        "row-8",
        "row-9",
        "row-10",
        "row-11",
        "row-12",
        "row-13",
        "row-14",
        "row-15",
        "row-16",
        "row-17",
        "row-18",
        "row-19",
        "row-20",
        "row-21",
        "row-22",
        "row-25",
        "row-26",
        "row-27",
        "row-31",
        "row-32",
        "row-33",
        "row-111",
        "row-112",
        "row-113",
        "row-114",
        "row-115",
        "row-116"
      ],
      "design_observation_ids_ext": []
    },
    "CAIM": {
      "series": {
        "N": [
          75621.8245925823,
          138257.954633599,
          159701.094620937,
          184793.617935077,
          197176.632963797,
          228157.380286733,
          258114.099159339,
          345627.224850786,
          401179.142074744,
          527793.893472805,
          478318.075011766,
          645987.919165603,
          1025519.29114769,
          901940.442951261,
          1576842.7796911,
          2629781.59628505,
          1843487.37080331,
          1269406.0,
          253166.0,
          147470.0,
          212560.0,
          274825.0,
          33380.0,
          1045282.0,
          74300.0,
          3620.0,
          66300.0,
          6040.0,
          19951.0,
          53752.0,
          56929.0,
          247953.0,
          269178.0
        ],
        "CP": [
          1.112895038407642,
          0.9735061444514826,
          1.043010775000141,
          1.0431245725726952,
          1.0431751532568707,
          1.043288968763896,
          0.9739605867797183,
          0.9708251285213142,
          0.8592332356046235,
          0.9065153671944411,
          0.9479389081895312,
          0.9287673261281478,
          0.9274903521031155,
          0.8807248422781871,
          0.9088204619387044,
          0.884469463704866,
          0.8339686278649469,
          1.0392609699769053,
          1.0392609699769053,
          1.1547344110854503,
          1.1547344110854503,
          1.0392609699769053,
          1.1547344110854503,
          0.9815242494226328,
          1.2702078521939955,
          1.3856812933025404,
          1.2702078521939955,
          1.6166281755196306,
          1.3856812933025404,
          1.2933025404157044,
          1.2702078521939955,
          1.1431870669745958,
          1.120092378752887
        ],
        "CP_ext": []
      },
      "fit": {
        "A": 3.2481055885393246,
        "b": -0.09107455603170048,
        "STD": 0.7924880448134196,
        "STD_ln_DP": 0.07217549684181254,
        "A_surv": 3.2481055885393246,
        "n": 33,
        "R2_log": 0.7880645795863706
      },
      "fit_ext": null,
      "design_observation_ids": [
        "row-2",
        "row-3",
        "row-4",
        "row-5",
        "row-6",
        "row-7",
        "row-8",
        "row-9",
        "row-10",
        "row-11",
        "row-12",
        "row-13",
        "row-14",
        "row-15",
        "row-16",
        "row-17",
        "row-18",
        "row-19",
        "row-20",
        "row-21",
        "row-22",
        "row-25",
        "row-26",
        "row-27",
        "row-31",
        "row-32",
        "row-33",
        "row-111",
        "row-112",
        "row-113",
        "row-114",
        "row-115",
        "row-116"
      ],
      "design_observation_ids_ext": []
    }
  },
  "optimisation": null,
  "counts": {
    "failure": 70,
    "runout": 15,
    "unknown": 0,
    "invalid_excluded": 0,
    "failures_used_by_curve": {
      "FS": 33,
      "FIN": 33,
      "SWT": 33,
      "MATAKE": 33,
      "MCD": 33,
      "MGSE_YU": 33,
      "MGSE_ZHU": 33,
      "MSWT": 33,
      "MKBM": 33,
      "LIU2021": 33,
      "LI": 33,
      "GSE": 33,
      "GSA": 33,
      "BP": 33,
      "CAIM": 33
    }
  },
  "references": {
    "FS": {
      "citation": "Fatemi & Socie (1988), A critical plane approach to multiaxial fatigue damage including out-of-phase loading",
      "url": "https://doi.org/10.1111/j.1460-2695.1988.tb01169.x",
      "variant": "standard"
    },
    "FIN": {
      "citation": "Findley (1959), A theory for the effect of mean stress on fatigue of metals under combined torsion and axial load or bending",
      "url": "https://doi.org/10.1115/1.4008327",
      "variant": "standard"
    },
    "SWT": {
      "citation": "Smith, Watson & Topper (1970), A stress-strain function for the fatigue of metals, Journal of Materials 5(4), 767–778",
      "url": "",
      "variant": "standard"
    },
    "MATAKE": {
      "citation": "Matake (1977), An explanation on fatigue limit under combined stress",
      "url": "https://doi.org/10.1299/jsme1958.20.257",
      "variant": "standard"
    },
    "MCD": {
      "citation": "McDiarmid (1991), A general criterion for high cycle multiaxial fatigue failure",
      "url": "https://doi.org/10.1111/j.1460-2695.1991.tb00673.x",
      "variant": "standard"
    },
    "MGSE_YU": {
      "citation": "Yu, Zhu, Liu & Liu (2017), Multiaxial fatigue damage parameter and life prediction without any additional material constants, Eq. (11)",
      "url": "https://doi.org/10.3390/ma10080923",
      "variant": "standard"
    },
    "MGSE_ZHU": {
      "citation": "Zhu et al. (2018), Evaluation and comparison of critical plane criteria for multiaxial fatigue analysis of ductile and brittle materials",
      "url": "https://doi.org/10.1016/j.ijfatigue.2018.03.028",
      "variant": "standard"
    },
    "MSWT": {
      "citation": "Modified SWT form reported by Zhu et al. (2018), Evaluation and comparison of critical plane criteria for multiaxial fatigue analysis of ductile and brittle materials",
      "url": "https://doi.org/10.1016/j.ijfatigue.2018.03.028",
      "variant": "standard"
    },
    "MKBM": {
      "citation": "Li et al. (2011), Multiaxial fatigue life prediction for various metallic materials based on the critical plane approach",
      "url": "https://doi.org/10.1016/j.ijfatigue.2010.07.003",
      "variant": "standard"
    },
    "LIU2021": {
      "citation": "Liu, Ran, Wei & Zhang (2021), A critical plane-based multiaxial fatigue life prediction method considering the material sensitivity and the shear stress",
      "url": "https://doi.org/10.1016/j.ijpvp.2021.104532",
      "variant": "standard"
    },
    "LI": {
      "citation": "Li et al. (2021), Multiaxial fatigue life prediction for metals by means of an improved strain energy density-based critical plane criterion",
      "url": "https://doi.org/10.1016/j.euromechsol.2021.104353",
      "variant": "standard"
    },
    "GSE": {
      "citation": "Ince & Glinka (2014), A generalized fatigue damage parameter for multiaxial fatigue life prediction under proportional and non-proportional loadings",
      "url": "https://doi.org/10.1016/j.ijfatigue.2013.10.007",
      "variant": "standard"
    },
    "GSA": {
      "citation": "Ince & Glinka (2014), A generalized fatigue damage parameter for multiaxial fatigue life prediction under proportional and non-proportional loadings",
      "url": "https://doi.org/10.1016/j.ijfatigue.2013.10.007",
      "variant": "standard"
    },
    "BP": {
      "citation": "Böhme & Papuga (2024), Advancements in stress-based multiaxial fatigue prediction: A data-driven approach and a new criterion",
      "url": "https://doi.org/10.1111/ffe.14281",
      "variant": "standard"
    },
    "CAIM": {
      "citation": "Böhme, Papuga & Lange (2026), Decoupling amplitude and mean stress effects in multiaxial fatigue: A critical–integral approach",
      "url": "https://doi.org/10.1111/ffe.70244",
      "variant": "standard"
    }
  },
  "software": {
    "git_commit": "e70a8af3a7a06cfb49626bff16c04605c884830b",
    "tracked_worktree_dirty": true,
    "numpy": "2.3.5"
  },
  "material_input_units": {
    "Sy": "MPa",
    "Su": "MPa",
    "E": "MPa",
    "nu": "1",
    "Sigm1": "MPa",
    "Taum1": "MPa",
    "Sig0": "MPa",
    "Tau0": "MPa",
    "sigma_f": "MPa",
    "epsilon_f": "1",
    "b_fat": "1",
    "c_fat": "1",
    "tau_f": "MPa",
    "gamma_f": "1",
    "b0": "1",
    "c0": "1"
  },
  "formulation_fingerprints": {
    "FS": "66b6ced913fe942001b72b93add5050e264f1183ca4a76170d9603eaecc0f9fc",
    "FIN": "f65f1330ca96ba1fca84513f61ddaf59c12b7b1af8e57c802de746e5953acb7b",
    "SWT": "320ffce3de1b49cb7da3c8fcf0ea9718b42d72bdbd4c893ccf692583756fbc7d",
    "MATAKE": "bbfba662160375589e22d27717c8424c5de64e2f7e60776a6c179fa6f6814cb0",
    "MCD": "06a4bc4d7cc62a895e46c7015280a6af09550d2b688c45b2f3f72ae363c3ce2a",
    "MGSE_YU": "3dd398467c825b8b255999b03ae9b36a168b49f854249b17c4a1dedb7571b90c",
    "MGSE_ZHU": "47675ca3a29922cd5cb8d4aaca4927aaf2805e96d744abb99b5d9492c9265bf4",
    "MSWT": "dabf1ce7a48aa3173cca5186d824d692614d4a69c341ddf1307d5cd0cb0d83a9",
    "MKBM": "c9880f6b4c7059af23c7f3a633fb629d61402713d0df81d11425786894cdf913",
    "LIU2021": "95fee0cd33849fc80601c0557f333ed7df7773fc2b0f18241461540584c99892",
    "LI": "1160a35b18848880874af8b4e9c9de2ce4a800d422b5119ce48e82ab929cf663",
    "GSE": "ff94459a7f4087c75fb3c6bb7af39acbf01a7d57e0f684b6f9704fa44207c988",
    "GSA": "4b518ca81ecbe1a2149c5ca943f134bcb7d7519df9bba2f30c88cd65247fc7dd",
    "BP": "eaa41466d26b55c44cd72c239e084e92811cc4e3d610c55a6a2907f0b466bffc",
    "CAIM": "9444788bf883afafc25bf05b366b59d857e443634d10648d1db1dfa68406dc45"
  },
  "damage_parameter_units": {
    "FS": "1",
    "FIN": "MPa",
    "SWT": "MPa",
    "MATAKE": "MPa",
    "MCD": "MPa",
    "MGSE_YU": "MPa",
    "MGSE_ZHU": "MPa",
    "MSWT": "MPa",
    "MKBM": "1",
    "LIU2021": "1",
    "LI": "MPa",
    "GSE": "MPa",
    "GSA": "1",
    "BP": "1",
    "CAIM": "1"
  },
  "design_observations": {
    "row-2": {
      "specimen_id": "Plain_axial_1",
      "excel_row": 2,
      "source_file": "42CrMo4_Santus.xlsx",
      "N_cycles": 75621.8245925823
    },
    "row-3": {
      "specimen_id": "Plain_axial_2",
      "excel_row": 3,
      "source_file": "42CrMo4_Santus.xlsx",
      "N_cycles": 138257.954633599
    },
    "row-4": {
      "specimen_id": "Plain_axial_3",
      "excel_row": 4,
      "source_file": "42CrMo4_Santus.xlsx",
      "N_cycles": 159701.094620937
    },
    "row-5": {
      "specimen_id": "Plain_axial_4",
      "excel_row": 5,
      "source_file": "42CrMo4_Santus.xlsx",
      "N_cycles": 184793.617935077
    },
    "row-6": {
      "specimen_id": "Plain_axial_5",
      "excel_row": 6,
      "source_file": "42CrMo4_Santus.xlsx",
      "N_cycles": 197176.632963797
    },
    "row-7": {
      "specimen_id": "Plain_axial_6",
      "excel_row": 7,
      "source_file": "42CrMo4_Santus.xlsx",
      "N_cycles": 228157.380286733
    },
    "row-8": {
      "specimen_id": "Plain_axial_7",
      "excel_row": 8,
      "source_file": "42CrMo4_Santus.xlsx",
      "N_cycles": 258114.099159339
    },
    "row-9": {
      "specimen_id": "Plain_axial_8",
      "excel_row": 9,
      "source_file": "42CrMo4_Santus.xlsx",
      "N_cycles": 345627.224850786
    },
    "row-10": {
      "specimen_id": "Plain_axial_9",
      "excel_row": 10,
      "source_file": "42CrMo4_Santus.xlsx",
      "N_cycles": 401179.142074744
    },
    "row-11": {
      "specimen_id": "Plain_axial_10",
      "excel_row": 11,
      "source_file": "42CrMo4_Santus.xlsx",
      "N_cycles": 527793.893472805
    },
    "row-12": {
      "specimen_id": "Plain_axial_11",
      "excel_row": 12,
      "source_file": "42CrMo4_Santus.xlsx",
      "N_cycles": 478318.075011766
    },
    "row-13": {
      "specimen_id": "Plain_axial_12",
      "excel_row": 13,
      "source_file": "42CrMo4_Santus.xlsx",
      "N_cycles": 645987.919165603
    },
    "row-14": {
      "specimen_id": "Plain_axial_13",
      "excel_row": 14,
      "source_file": "42CrMo4_Santus.xlsx",
      "N_cycles": 1025519.29114769
    },
    "row-15": {
      "specimen_id": "Plain_axial_14",
      "excel_row": 15,
      "source_file": "42CrMo4_Santus.xlsx",
      "N_cycles": 901940.442951261
    },
    "row-16": {
      "specimen_id": "Plain_axial_15",
      "excel_row": 16,
      "source_file": "42CrMo4_Santus.xlsx",
      "N_cycles": 1576842.7796911
    },
    "row-17": {
      "specimen_id": "Plain_axial_16",
      "excel_row": 17,
      "source_file": "42CrMo4_Santus.xlsx",
      "N_cycles": 2629781.59628505
    },
    "row-18": {
      "specimen_id": "Plain_axial_17",
      "excel_row": 18,
      "source_file": "42CrMo4_Santus.xlsx",
      "N_cycles": 1843487.37080331
    },
    "row-19": {
      "specimen_id": "Plain_axial_18",
      "excel_row": 19,
      "source_file": "42CrMo4_Santus.xlsx",
      "N_cycles": 1269406.0
    },
    "row-20": {
      "specimen_id": "Plain_axial_19",
      "excel_row": 20,
      "source_file": "42CrMo4_Santus.xlsx",
      "N_cycles": 253166.0
    },
    "row-21": {
      "specimen_id": "Plain_axial_20",
      "excel_row": 21,
      "source_file": "42CrMo4_Santus.xlsx",
      "N_cycles": 147470.0
    },
    "row-22": {
      "specimen_id": "Plain_axial_21",
      "excel_row": 22,
      "source_file": "42CrMo4_Santus.xlsx",
      "N_cycles": 212560.0
    },
    "row-25": {
      "specimen_id": "Plain_axial_24",
      "excel_row": 25,
      "source_file": "42CrMo4_Santus.xlsx",
      "N_cycles": 274825.0
    },
    "row-26": {
      "specimen_id": "Plain_axial_25",
      "excel_row": 26,
      "source_file": "42CrMo4_Santus.xlsx",
      "N_cycles": 33380.0
    },
    "row-27": {
      "specimen_id": "Plain_axial_26",
      "excel_row": 27,
      "source_file": "42CrMo4_Santus.xlsx",
      "N_cycles": 1045282.0
    },
    "row-31": {
      "specimen_id": "Plain_axial_30",
      "excel_row": 31,
      "source_file": "42CrMo4_Santus.xlsx",
      "N_cycles": 74300.0
    },
    "row-32": {
      "specimen_id": "Plain_axial_31",
      "excel_row": 32,
      "source_file": "42CrMo4_Santus.xlsx",
      "N_cycles": 3620.0
    },
    "row-33": {
      "specimen_id": "Plain_axial_32",
      "excel_row": 33,
      "source_file": "42CrMo4_Santus.xlsx",
      "N_cycles": 66300.0
    },
    "row-111": {
      "specimen_id": "Plain_multiaxial_17",
      "excel_row": 111,
      "source_file": "42CrMo4_Santus.xlsx",
      "N_cycles": 6040.0
    },
    "row-112": {
      "specimen_id": "Plain_multiaxial_18",
      "excel_row": 112,
      "source_file": "42CrMo4_Santus.xlsx",
      "N_cycles": 19951.0
    },
    "row-113": {
      "specimen_id": "Plain_multiaxial_19",
      "excel_row": 113,
      "source_file": "42CrMo4_Santus.xlsx",
      "N_cycles": 53752.0
    },
    "row-114": {
      "specimen_id": "Plain_multiaxial_20",
      "excel_row": 114,
      "source_file": "42CrMo4_Santus.xlsx",
      "N_cycles": 56929.0
    },
    "row-115": {
      "specimen_id": "Plain_multiaxial_21",
      "excel_row": 115,
      "source_file": "42CrMo4_Santus.xlsx",
      "N_cycles": 247953.0
    },
    "row-116": {
      "specimen_id": "Plain_multiaxial_22",
      "excel_row": 116,
      "source_file": "42CrMo4_Santus.xlsx",
      "N_cycles": 269178.0
    }
  }
}
