Repository: andreachiocca/multiaxial-fatigue

# Calibration records

Each material directory contains complete JSON records. Script 0 creates a new
record for each successful execution. Records are selected by their declared
UTC creation time and ID, with compatibility checks, instead of file timestamps.

The four initial records transfer the former workbook coefficients without
re-optimising them and reproduce all 15 active methods' master curves. Their
original coefficient-fitting settings are unverified. These records preserve
the previous analysis results and do not establish independent validation.

See the [calibration workflow](../docs/calibration-workflow.md) for the schema,
units, selection rules, provenance and commands.

File: Calibrations/Ti6Al4V_Berto/TVEIT2025_inputs.json
{
 "schema": "multifat/tveit2025-calibration-inputs/2",
 "material_id": "Ti6Al4V_Berto",
 "material_type": "titanium alloy",
 "notes": "No fatigue limit at a mean stress is available and the FKM guideline gives no values for titanium alloys, so A is the Goodman estimate Sigm1/Su, as Tveit et al. (2025, Sect. 4) do where FKM gives none."
}

File: Calibrations/Ti6Al4V_Berto/TVEIT2025_stage1.json
{
    "hand_entered_constants": {
        "Sigm1_TVEIT": 500.0,
        "Taum1_TVEIT": 422.0,
        "A_TVEIT": 0.510725229826353,
        "C_TVEIT": 0.0024530336099279,
        "K_TVEIT": 2.09182156413546e-05,
        "L_TVEIT": 2.39874133089254,
        "npts_TVEIT": 1001,
        "min_blocks_TVEIT": 400,
        "max_blocks_TVEIT": 60000,
        "tol_alpha_TVEIT": 0.01,
        "tol_damage_TVEIT": 0.001
    },
    "material_id": "Ti6Al4V_Berto",
    "provenance": {
        "workbook": "Experimental_Data/15_Ti6Al4V_Berto.xlsx",
        "model": "TVEIT2025",
        "entered_by": "A. A. Akay, manual entry (stage 1)",
        "calibration": "Article-style three-point calibration: C, K and L fitted with Eq. (25) to three axial R = -1 failures of one source (Berto et al., 510.8 / 613.5 / 822.5 MPa: the lowest, middle and highest stress level above Sigm1_TVEIT, the median replicate at each). Many (C, K, L) sets fit almost equally well (C is not identified by uniaxial data); this is the admissible set of lowest objective.",
        "Sigm1_TVEIT, Taum1_TVEIT": "500 and 422 MPa, the Ti6Al4V values of the earlier workbook collection (Berto and Meneghetti data in one workbook); the revised workbooks give 475.74 / 388.25 (Berto) and 576 / 416.75 (Meneghetti/Delahay)",
        "A": "Goodman ratio Sigm1/Su = 500/979.",
        "scope": "one set for both Ti6Al4V workbooks, as calibrated on the combined collection"
    },
    "notes": {
        "Sigm1_TVEIT, Taum1_TVEIT": "fatigue limits [MPa] the constants were calibrated with; they replace the workbook Sigm1 and Taum1 for TVEIT2025 only",
        "npts_TVEIT": "points per load cycle; 1001 gives lives about 0.02 decade shorter than converged",
        "min_blocks_TVEIT": "cycles integrated before the cyclic steady-state test is applied (at least 400)",
        "max_blocks_TVEIT": "cycles integrated at most; the life is then extrapolated from the mean damage of the last 200 cycles (warning in the run notes)",
        "tol_alpha_TVEIT": "largest net drift of the back-stress over 200 cycles, relative to its path length in those cycles, for a cyclic steady state",
        "tol_damage_TVEIT": "largest relative change of the mean damage per cycle between two windows of 200 cycles, for a cyclic steady state"
    }
}
