Repository: andreachiocca/multiaxial-fatigue

# multifat: a traceable library of multiaxial fatigue criteria
`multifat` implements published multiaxial high-cycle fatigue criteria (critical-plane, invariant,
integral and energy-based), checks each against its original paper, and runs all of them on the same
experimental datasets. One command on a workbook of fatigue tests returns every model's damage
parameter, predicted life and error statistics.

The project supports **FABER Working Group 4.3**
([WG4.3 activities](https://faber-cost.eu/wg4-fatigue-estimation-categories/wg4-3-multiaxial-high-cycle-fatigue/))
on its review article in multiaxial fatigue assessment, still in preparation. Scope:
constant-amplitude, mainly high-cycle fatigue of plain (smooth) specimens under proportional and
non-proportional loading, without notches, cracks or significant stress gradients.
*A critical-plane criterion evaluates the damage on every material plane and selects the most
damaged one ($\mathbf{n}^*$); here Findley under in-phase and 90° out-of-phase tension-torsion. All
methods are then compared on one scale: see the [method ranking](#which-criterion-misjudges-the-load-least).*

## Quick start

See [method-level comparison capabilities](docs/comparison-capabilities.md) for which models support direct fatigue-life predictions, calibrated life estimates, and meaningful DP-based errors. Use `multifat-compare --plot-kind life`, `--plot-kind damage`, or `--plot-kind both` to choose the output figures.

> [!TIP]

# Method guides

One guide per implemented fatigue criterion. Each guide states the published formulation, what
the repository computes and where it departs from the source, which material constants are needed
and how they are obtained, a worked example that can be checked by hand, and the comparison
outputs the method supports.

The guides complement, and do not replace:

- the generated [method catalogue](../../METHODS.md) (status, evidence and DOI of every catalogued
  method, generated from `docs/catalogue/methods.json`);
- the [numerical method audit](../method-audit.md) (one line per implemented method and its audit
  decisions);
- [comparison capabilities](../comparison-capabilities.md) and the
  [calibration workflow](../calibration-workflow.md).

When a guide and the source code disagree, the code is what runs: please open an issue. Every
Python example in these guides is executed by `tests/test_method_guides.py`, so the printed
numbers are checked on every CI run.

## Available guides

All 53 registered criteria have a dedicated guide below, grouped by family.

| Guide | Registry name | Family | Damage parameter (DP) | Material constants |
| --- | --- | --- | --- | --- |
| [Findley](FIN.md) | `FIN`, `FIN_ext` | Critical plane, stress | $\tau_a + k\,\sigma_{n,\max}$ (MPa) | `k_FI` |
| [Fatemi–Socie](FS.md) | `FS`, `FS_ext` | Critical plane, strain | $\gamma_a\,(1 + k\,\sigma_{n,\max}/\sigma_y)$ (–) | `k_FS`, `Sy`, `E`, `nu` |
| [Smith–Watson–Topper](SWT.md) | `SWT`, `SWT_ext` | Critical plane, energy-like | $\sigma_{n,\max}\,\varepsilon_{n,a}$ (MPa) | `E`, `nu` |
| [Modified Kandil–Brown–Miller](MKBM.md) | `MKBM`, `MKBM_ext` | Critical plane, strain | $\gamma_a + (1 + \sigma_{n,\max}/S_y)\,\varepsilon_{n,a}$ (–) | `Sy`, `E`, `nu` |
| [Modified Wu–Hu–Song](MWHS.md) | `MWHS`, `MWHS_ext` | Critical plane, strain | $\gamma_a + \tfrac12(1 + \sigma_{n,\max}/S_y)\sqrt{\sigma_{n,\max}\Delta\varepsilon_n/E}$ (–) | `Sy`, `E`, `nu` |
| [Ince–Glinka GSE](GSE.md) | `GSE` | Critical plane, energy | $\tau_{\max}\gamma_{a} + \sigma_{n,\max}\varepsilon_{n,a}$ (+ plastic terms) (MPa) | `E`, `nu` |
| [Ince–Glinka GSA](GSA.md) | `GSA` | Critical plane, strain | $\tau_{\max}\gamma_{a}/\tau_f' + \sigma_{n,\max}\varepsilon_{n,a}/\sigma_f'$ (+ plastic terms) (–) | `E`, `nu`; `sigma_f`, `tau_f` or `Su` |
| [Liu virtual strain energy](VSE.md) | `VSE`, `VSE_ext` | Critical plane, energy | $\Delta\sigma_n\Delta\varepsilon_n + \Delta\tau\,\Delta(\gamma/2)$ (MPa) | `E`, `nu`; `vse_mode` |
| [Yu MGSE](MGSE_YU.md) | `MGSE_YU`, `MGSE_YU_ext` | Critical plane, energy | $\tau_{\max}\gamma_a + \sigma_{n,\max}\varepsilon_{n,a}$ (MPa) | `E`, `nu` |
| [Zhu MGSE](MGSE_ZHU.md) | `MGSE_ZHU`, `MGSE_ZHU_ext` | Critical plane, energy | $\tau_{\max}\gamma_a + k_\mathrm{MGSE}\sigma_{n,\max}\varepsilon_{n,a}$ (MPa) | `E`, `nu`; `k_MGSE` |
| [Modified SWT](MSWT.md) | `MSWT`, `MSWT_ext` | Critical plane, energy | $4a\,\sigma_{n,\max}\varepsilon_{n,a} + 2(1-a)\tau_a\gamma_a$ (MPa) | `E`, `nu`; `a_MSWT` |
| [Li et al. 2021](LI.md) | `LI`, `LI_ext` | Critical plane, energy | $(\tau_a + \lvert\tau_m\rvert)\gamma_a + L\,\sigma_{n,\max}\varepsilon_{n,a}$ (MPa) | `E`, `nu`; `L_LI` |
| [Liu et al. 2021](LIU2021.md) | `LIU2021`, `LIU2021_ext` | Critical plane, strain | $\gamma_a + \sigma_{n,\max}\sqrt{\sigma_{n,\max}E\Delta\varepsilon_n}/(4G\tau_f')$ (–) | `E`, `nu`, `Su`; `tau_f` |

File: docs/method-guides/LIU2021.md
# Liu et al. (2021) modified shear strain amplitude (`LIU2021`)

> **Registry name:** `LIU2021` (and `LIU2021_ext`) · **Catalogue entry:** [I_LIU2021](../../METHODS.md#i_liu2021) ·
> **Source:** Liu, Ran, Wei & Zhang (2021), <https://doi.org/10.1016/j.ijpvp.2021.104532> ·
> **Implementation:** [`cp_methods/liu2021.py`](../../src/multifat/models/cp_methods/liu2021.py)

## Overview

- **Type and family:** strain-based critical-plane criterion (TNP-family modified shear strain
  amplitude).
- **Idea:** modify the maximum engineering shear strain amplitude by a normal-stress and
  normal-strain interaction term scaled by $G$ and the shear fatigue strength coefficient
  $\tau_f'$, replacing the empirical fitting constant of earlier models with material constants.
- **Mean stress:** enters through the tensile peak normal stress $\sigma_{n,\max}$.
- **Proposed for:** multiaxial fatigue life prediction of metals under proportional and
  non-proportional loading.
- **Status:** implemented for the declared repository scope ("requires review" in the catalogue).
  The algebraic equivalence between Eqs. (19)/(23) and Eq. (27) and limiting cases are tested in
  `tests/methods/test_liu2021.py`; full-source verification of the unsubscripted $\Delta\varepsilon$
  term remains unresolved.

## Original formulation

Liu et al. (2021, Eq. 27, p. 7) define the modified shear strain amplitude on the maximum shear
strain plane:

```math
\frac{\gamma^*_{\max}}{2} = \frac{\Delta\gamma_{\max}}{2}
\left(1 + \frac{\sigma_{n,\max}\sqrt{\sigma_{n,\max}\,E\,\Delta\varepsilon}}{2\,G\,\Delta\gamma_{\max}\,\tau_f'}\right),
```

which combines Eq. (19) with the material sensitivity factor $k'$ from Eq. (23, p. 5) and
$G = E / [2(1 + \nu)]$ (Eq. 18). Life is obtained in the paper from a torsional strain–life curve.

## Repository implementation

Expanding the product removes the $1/\Delta\gamma_{\max}$ singularity at $\Delta\gamma_{\max} = 0$:

```math
\mathrm{DP} = \frac{\Delta\gamma}{2} + \frac{\sigma_{n,\max}\sqrt{\max(\sigma_{n,\max}\,E\,\Delta\varepsilon_n,\,0)}}{4\,G\,\tau_f'},
```

where $\Delta\gamma = 2\lVert(\Delta\varepsilon_{xz},\,\Delta\varepsilon_{yz})\rVert$ is the
engineering shear strain range on the candidate plane, $\Delta\varepsilon_n = \lvert\Delta\varepsilon_{zz}\rvert$
is the normal strain range on that plane, and $\sigma_{n,\max} = \max(\sigma_{zz,0},\,\sigma_{zz,1},\,0)$.
DP is dimensionless.

- `LIU2021`: DP on the plane maximising $\Delta\gamma$ (with ties resolved toward the larger DP).
- `LIU2021_ext`: largest DP over all candidate planes (repository variant).
- Out-of-phase loading: shear range uses the longest chord (`np_shear_rule = "longest_chord"`).

**Repository choices**

- *Normal strain range $\Delta\varepsilon$.* Eqs. (23) and (27) print an unsubscripted
  $\Delta\varepsilon$; the repository reads it as the normal strain range $\Delta\varepsilon_n$ on
  the candidate plane.
- *Algebraic expansion.* Expanding the outer $\Delta\gamma_{\max}/2$ keeps the limit finite when
  $\Delta\gamma = 0$.
- *Compression clipped.* $\sigma_{n,\max} < 0$ is clipped to $0$.
- *Shear coefficient $\tau_f'$.* Optional; when omitted from the workbook and `--constants`, it is
  estimated from `Su` via the Uniform Material Law ($\sigma_f' = 1.5\,S_u$) and von Mises
  ($\tau_f' = \sigma_f'/\sqrt{3}$, `ensure_shear_fatigue_props`) with a `RuntimeWarning`. Fitted
  Basquin constants from `multifat-pipeline` are not passed to `LIU2021` so this documented
  fallback is preserved.
- *Elastic strains and life curve.* Workbook strains are linear elastic; life uses the shared
  master curve $\mathrm{DP} = A N_f^b$
  ([README](README.md#from-damage-parameter-to-life-the-master-curve)).

## Material constants and inputs

| Symbol | Python / workbook name | Unit | Source | Required |
| --- | --- | --- | --- | --- |
| $E$, $\nu$ | `E`, `nu` / Summary | MPa, – | workbook | yes ($E > 0$, $-1 < \nu < 0.5$) |
| $S_u$ | `Su` / Summary | MPa | workbook | yes (needed for fallback $\tau_f'$) |
| $\tau_f'$ | `tau_f` / Summary | MPa | workbook, `--constants`, or UML+Mises estimate | no ($> 0$) |
| $\boldsymbol\sigma(t)$ | `S_mean`, `S_sin`, `S_cos` | MPa | Dataset sheet | yes |

## Calibration

1. **Original procedure.** $\tau_f'$ is taken from the material's torsional fatigue properties
   (or $\sigma_f'/\sqrt{3}$ via Eq. 18), and $\gamma^*_{\max}/2$ is mapped through the torsional
   strain–life curve.
2. **Repository.** `LIU2021` has no fitted criterion constant. `tau_f` is read from the workbook or
   estimated from `Su`; the master-curve parameters $A$, $b$ are fitted on the uniaxial $R = -1$
   design tests.

## Worked example

Using the GH4169 elastic and fatigue constants from Table 2 (p. 7) of Liu et al. (2021):
$E = 182$ GPa, $\nu = 0.325$, $S_u = 1400$ MPa, $\tau_f' = 1565.2/\sqrt{3}$ MPa (demonstration with
linear-elastic strains, not experimental life validation).

```python
import math
import numpy as np

from multifat.models.registry import get_models
from multifat.planes.sampling import build_R_list

E, nu = 182000.0, 0.325  # MPa, - (Table 2)
G = E / (2.0 * (1.0 + nu))
Su = 1400.0
tau_f = 1565.2 / math.sqrt(3.0)  # MPa (Table 2)
planes = build_R_list(n1=20, n2=40)
zero = np.zeros((3, 3))
X = np.diag([1.0, 0.0, 0.0])  # unit uniaxial stress along x
T = np.zeros((3, 3))
T[0, 1] = T[1, 0] = 1.0  # unit shear stress tau_xy


def hooke(S):
    """Isotropic linear-elastic strain tensor (tensorial shear components)."""
    return ((1 + nu) * S - nu * np.trace(S) * np.eye(3)) / E


def evaluate(model, params, S_mean, S_sin, S_cos=zero):
    """Standard and _ext DP of S(t) = S_mean + S_sin sin(wt) + S_cos cos(wt), elastic strains."""
    result = model.evaluate_case(
        S0=S_mean + S_sin,
        S1=S_mean - S_sin,
        E0=hooke(S_mean + S_sin),
        E1=hooke(S_mean - S_sin),
        params=params,
        R_list=planes,
        harmonics={
            "S_mean": S_mean,
            "S_sin": S_sin,
            "S_cos": S_cos,
            "E_sin": hooke(S_sin),
            "E_cos": hooke(S_cos),
        },
    )
    return result.values[""], result.values["_ext"]


liu2021 = get_models(["LIU2021"])[0]
params = {"E": E, "nu": nu, "Su": Su, "tau_f": tau_f}

s_a, t_a = 400.0, 250.0
dp_tension, ext_tension = evaluate(liu2021, params, zero, s_a * X)
dp_torsion, _ = evaluate(liu2021, params, zero, t_a * T)

# Tension on 45 deg max-shear plane: d_gam = 2(1+nu)s_a/E, d_eps_n = (1-nu)s_a/E, sigma_n,max = s_a/2
d_gam_45 = 2.0 * (1.0 + nu) * s_a / E
d_eps_45 = (1.0 - nu) * s_a / E
sn_45 = s_a / 2.0
tension = 0.5 * d_gam_45 + sn_45 * math.sqrt(sn_45 * E * d_eps_45) / (4.0 * G * tau_f)
# Torsion on tau_xy plane: sigma_n,max = 0 -> DP = tau_a / G
torsion = t_a / G

assert abs(dp_tension - tension) < 1e-8 * tension
assert abs(dp_torsion - torsion) < 1e-8 * torsion

print(f"LIU2021 tension 400 MPa: {dp_tension:.6f} (LIU2021_ext {ext_tension:.6f})")
print(f"LIU2021 torsion 250 MPa: {dp_torsion:.6f}")
```

Output:

```text
LIU2021 tension 400 MPa: 0.003099 (LIU2021_ext 0.003144)
LIU2021 torsion 250 MPa: 0.003640
```

**On a supplied workbook:**

```bash
uv run multifat-pipeline --material Al7075_T6 --models LIU2021 --all-variants --results-dir Results/current/guides
```

## Comparison capabilities and outputs

- **Life:** master curve (`Nf_expected`).
- **DP comparison:** supported against `DP_fit`.
- Both `LIU2021` (maximum shear range plane) and `LIU2021_ext` (maximum DP plane) are registered.

## Verification and limitations

- [`tests/methods/test_liu2021.py`](../../tests/methods/test_liu2021.py) verifies Eqs. (19)/(23)/(27)
  consistency, zero normal-stress and removable zero-shear limits, and the `tau_f` fallback warning.
- [`tests/test_method_audit.py`](../../tests/test_method_audit.py) checks the closed-form plane value.
- Paper inconsistencies noted in `test_liu2021.py` (Eqs. 3 and 6) are not used; the reading of
  unsubscripted $\Delta\varepsilon$ as the plane normal strain range remains a repository interpretation.

## References

- J. Liu, Y. Ran, Y. Wei, Z. Zhang (2021), A critical plane-based multiaxial fatigue life
  prediction method considering the material sensitivity and the shear stress, *International
  Journal of Pressure Vessels and Piping* 194, 104532.
  <https://doi.org/10.1016/j.ijpvp.2021.104532>

File: docs/method-guides/LIU2025.md
# Liu–Xie–Hao 2025 (`LIU2025`)

> **Registry name:** `LIU2025` (and `LIU2025_ext`) · **Catalogue entry:** [N58](../../METHODS.md#n58) ·
> **Source:** Liu, Xie & Hao (2025), <https://doi.org/10.1007/s11665-025-11163-z> ·
> **Implementation:** [`cp_methods/liu2025.py`](../../src/multifat/models/cp_methods/liu2025.py)

## Overview

- **Type and family:** stress-based critical-plane life model.
- **Idea:** on the plane of maximum shear stress amplitude, the shear and normal stress amplitudes
  are combined as a von Mises-like equivalent stress, $\sqrt{\sigma_n^2 + 3\tau^2}$, and compared
  with the uniaxial Basquin curve. Mean stresses enter through two corrections:
  - Gerber for the mean shear stress;
  - Serensen (bilinear) for the mean normal stress.

  The normal stress amplitude on the critical plane grows with the phase shift, which is how
  non-proportionality enters.
- **Proposed for:** high-cycle tension–torsion fatigue with phase shift, mean normal and mean
  shear stresses (30CrMnSiA steel, 7075-T651 aluminium alloy, TiAl alloy).
- **Status:** implemented for the declared repository scope. Eqs. (5)–(27) and Fig. 3 were checked
  on the paper. The life comparisons are figures and scatter-band fractions only (Table 2).

## Original formulation

Liu et al. (2025, Eq. 27):

```math
\sqrt{\left(\frac{\Delta\sigma'_n}{2}\right)^2 + 3\left(\frac{\Delta\tau'_{\max}}{2}\right)^2} = \sigma_f'(2N_f)^b .
```

The two corrected amplitudes are the following.

- **Mean shear stress, Gerber (Eq. 25):**

  ```math
  \frac{\Delta\tau'_{\max}}{2} = \frac{\Delta\tau_{\max}/2}{1 - (\tau_{\max,m}/\tau_b)^2}.
  ```

- **Mean normal stress, Serensen (Eqs. 23, 24, 26)**, with
  $R_n = (\sigma_{n,m} - \Delta\sigma_n/2)/(\sigma_{n,m} + \Delta\sigma_n/2)$:

  ```math
  \frac{\Delta\sigma'_n}{2} =
  \begin{cases}
  \dfrac{\Delta\sigma_n}{2} + 0.414\,\sigma_{n,m}, & -1 \le R_n \le 0,\\[2mm]
  \dfrac{\sqrt2\,\sigma_b\,\Delta\sigma_n/2}{\sigma_b + \Delta\sigma_n/2 - \sigma_{n,m}}, & R_n > 0 .
  \end{cases}
  ```

The quantities in these equations are:

- $\Delta\tau_{\max}/2$ and $\tau_{\max,m}$: the shear stress amplitude and mean on the critical
  plane;
- $\Delta\sigma_n/2$ and $\sigma_{n,m}$: the normal stress amplitude and mean on that plane;
- $\sigma_b$ and $\tau_b$: the tensile and torsional ultimate strengths.

The critical plane is the plane of maximum shear stress amplitude (Eq. 9). Of its two
orientations, the one with the larger normal stress peak is used.

## Repository implementation

On every candidate plane (normal = local $z$ axis), the shear amplitude and mean are taken from
the longest chord of the shear path, and Eqs. (25)–(26) are applied:

```math
\mathrm{DP} = \sqrt{\left(\sigma'_{n,a}\right)^2 + 3\left(\tau'_a\right)^2}\quad\text{(MPa)}.
```

- `LIU2025`: DP on the plane of largest shear amplitude. Ties go to the larger DP, which on the
  source's planes is the larger normal stress peak.
- `LIU2025_ext`: the largest DP over all planes. This is a repository variant.

**Repository choices**

- *Shear amplitude and mean.* They come from the longest chord, which is the paper's half range of
  the scalar plane shear (Eqs. 10–11) generalised to a shear vector.
- *Serensen coefficient.* $0.414$ is taken as $\sqrt2 - 1$, the value implied by Eqs. (23)–(24)
  with $S_0 = \sqrt2 S_{-1}$; the paper prints it rounded. With this value the two branches of
  Eq. (26) join at $R_n = 0$.
- *Compressive mean normal stress.* Eq. (26) does not cover $-\Delta\sigma_n/2 < \sigma_{n,m} < 0$.
  Its hyperbolic branch would make a fully compressive cycle damaging. The repository therefore
  uses the linear branch for every $\sigma_{n,m} < 0$, continuous at $\sigma_{n,m} = 0$, and clips
  the corrected amplitude at 0.
- *Torsional ultimate strength.* $\tau_b$ is read from the workbook column `Tu`. Without it, $\tau_b$
  is estimated as $S_u/\sqrt3$ with a warning. This estimate is coarse: the paper's Table 1 has
  $\tau_b/\sigma_b = 0.78$, $0.68$ and $0.94$.
- *Gerber domain.* If any plane carries $|\tau_{\max,m}| \ge \tau_b$, Eq. (25) is undefined. The model
  then raises a `LoadingScopeError` and is skipped for that material. With the $S_u/\sqrt3$ estimate
  this happens on two supplied workbooks, 42CrMo4_Santus and Ti6Al4V_Berto; supplying `Tu` may avoid it.
- *Life.* The shared master curve replaces the Basquin constants $\sigma_f'$ and $b$ of Eq. (27)
  ([README](README.md#from-damage-parameter-to-life-the-master-curve)).

## Material constants and inputs

| Symbol | Python / workbook name | Unit | Source | Required |
| --- | --- | --- | --- | --- |
| $\sigma_b$ | `Su` / Summary tensile strength | MPa | workbook | yes |
| $\tau_b$ | `Tu` / Summary column `Tu` | MPa | workbook, else $S_u/\sqrt3$ | no |
| $\boldsymbol\sigma(t)$ | `S_mean`, `S_sin`, `S_cos` | MPa | Dataset sheet | yes |

## Calibration

LIU2025 has no fitted criterion constant. In the source, the life comes from the uniaxial Basquin
constants $\sigma_f'$ and $b$. In the repository it comes from the master curve, fitted on the
uniaxial R = -1 design tests.

Without mean stresses, the maximum-shear plane gives:

- in fully reversed tension, $\tau_a = \sigma_n = \sigma_a/2$, so $\mathrm{DP} = \sigma_a$;
- in torsion, $\mathrm{DP} = \sqrt3\,\tau_a$.

The criterion therefore implies the von Mises ratio $t_{-1}/f_{-1} = 1/\sqrt3$.

## Worked example

30CrMnSiA steel constants of the paper's Table 1, $\sigma_b = 1334$ MPa and $\tau_b = 1043$ MPa,
with the $\sigma_a = \tau_a = 350$ MPa tension–torsion tests of its Fig. 5.

```python
import numpy as np

from multifat.models.registry import get_models
from multifat.planes.sampling import build_R_list

liu = get_models(["LIU2025"])[0]
params = {"Su": 1334.0, "Tu": 1043.0}  # MPa, 30CrMnSiA steel (paper's Table 1)
planes = build_R_list(n1=20, n2=40)
zero = np.zeros((3, 3))


def tension_torsion(sigma, tau):
    return np.array([[sigma, tau, 0.0], [tau, 0.0, 0.0], [0.0, 0.0, 0.0]])


def dp(phi_deg, sigma_m=0.0, tau_m=0.0, sigma_a=350.0, tau_a=350.0):
    """LIU2025 of sigma = sigma_m + sigma_a sin wt, tau = tau_m + tau_a sin(wt - phi)."""
    p = np.radians(phi_deg)
    S_mean = tension_torsion(sigma_m, tau_m)
    S_sin = tension_torsion(sigma_a, tau_a * np.cos(p))
    S_cos = tension_torsion(0.0, -tau_a * np.sin(p))
    result = liu.evaluate_case(
        S0=S_mean + S_sin, S1=S_mean - S_sin, E0=zero, E1=zero, params=params, R_list=planes,
        harmonics={"S_mean": S_mean, "S_sin": S_sin, "S_cos": S_cos, "E_sin": zero, "E_cos": zero},
    )  # fmt: skip
    return result.values[""]


# Fully reversed tension and torsion: von Mises-like, sigma_eq = sigma_a and sqrt(3) tau_a
assert abs(dp(0, sigma_a=300.0, tau_a=0.0) - 300.0) < 1e-6
assert abs(dp(0, sigma_a=0.0, tau_a=200.0) - np.sqrt(3) * 200.0) < 1e-6

print("sigma_a = tau_a = 350 MPa (the 30CrMnSiA tests of the paper's Fig. 5)")
for label, kwargs in (
    ("in phase", {"phi_deg": 0}),
    ("90 deg out of phase", {"phi_deg": 90}),
    ("in phase, tau_m = 100 MPa", {"phi_deg": 0, "tau_m": 100.0}),
    ("in phase, sigma_m = 100 MPa", {"phi_deg": 0, "sigma_m": 100.0}),
):
    print(f"  {label:28s} DP = {dp(**kwargs):6.1f} MPa")
```

Output:

```text
sigma_a = tau_a = 350 MPa (the 30CrMnSiA tests of the paper's Fig. 5)
  in phase                     DP =  700.0 MPa
  90 deg out of phase          DP =  700.0 MPa
  in phase, tau_m = 100 MPa    DP =  709.7 MPa
  in phase, sigma_m = 100 MPa  DP =  711.1 MPa
```

At $\sigma_a = \tau_a$ the in-phase and 90° out-of-phase loads give the same DP:

- in phase, a larger shear amplitude acts with a smaller normal one;
- out of phase, the shear amplitude is smaller and the normal amplitude larger.

The two effects compensate exactly here. Both mean stresses raise the DP, as the paper intends.

**On a supplied workbook:**

```bash
uv run multifat-pipeline --material Al7075_T6 --models LIU2025 --all-variants --results-dir Results/current/guides
```

## Comparison capabilities and outputs

- **Life:** master curve (`Nf_expected`), not Eq. (27).
- **DP comparison:** supported, against `DP_fit`. DP is homogeneous of degree 1 in the load only
  without mean stresses; use `Error_load` across methods.
- **`_ext`:** available.

## Verification and limitations

[`tests/methods/test_liu2025.py`](../../tests/methods/test_liu2025.py) checks Fig. 3, the shear and
normal stress amplitudes on the critical plane against the phase angle:

- the amplitudes of each phase are scaled so that the largest von Mises stress of the cycle is
  160 MPa, as Fig. 2 shows;
- for $\lambda = 0.866$, both amplitudes are reproduced at all five phase angles within 2 MPa;
- for $\lambda = \sqrt3$, the shear amplitude is reproduced at every phase angle and the normal
  amplitude at 0° and 90°. At 30° and 60°, Eqs. (5)–(9) give 69.0 and 102.7 MPa, against about
  75 and 108 MPa read from the figure. The same values follow on planes normal to the surface
  only. These are unresolved and kept as strict expected failures.

The module also checks:

- that the branches of Eq. (26) join at $R_n = 0$, and Eq. (24);
- the compressive-mean extension and the Gerber correction;
- the von Mises-like reversed tension and torsion values;
- the warning for a missing `Tu`.

Not reproduced: the life comparisons of Figs. 5–7 and the scatter-band fractions of Table 2. The
data are in the cited sources.

Limitations:

- a coarse estimate of $\tau_b$ when it is not supplied;
- an extension of Eq. (26) for compressive means;
- high-cycle stress model with the master-curve life.

## References

- X.-Y. Liu, J. Xie, W. Hao (2025), A multiaxial high-cycle fatigue life evaluation model based on
  the critical plane method, *Journal of Materials Engineering and Performance* 34(20),
  24315–24322. <https://doi.org/10.1007/s11665-025-11163-z>

File: docs/method-guides/PDS_FS.md
# Albinmousa–Al Hussain polar damage sum, Fatemi–Socie parameter (`PDS_FS`)

> **Registry name:** `PDS_FS` · **Catalogue entry:** [N60](../../METHODS.md#n60) ·
> **Source:** Albinmousa & Al Hussain (2021), <https://doi.org/10.1016/j.finmec.2021.100025> ·
> **Implementation:** [`integral_methods/polar_damage_sum.py`](../../src/multifat/models/integral_methods/polar_damage_sum.py)

## Overview

- **Type and family:** integral over planes (polar damage sum) of a critical-plane damage parameter.
- **Idea:** fatigue damage is not confined to the critical plane. Every plane perpendicular to the
  free surface contributes, and the damage is the **area enclosed by the polar curve** of the
  damage parameter (\varphi)$. The critical-plane value is the peak of that curve. The sibling
  model [`PDS_SWT`](PDS_SWT.md) uses the other damage parameter of the paper.
- **Proposed for:** strain-controlled low-cycle fatigue of six alloys (magnesium AZ31B and ZK60,
  steels S460N, 16MnR, AL6XN, aluminium 7075-T651), 241 tests under proportional and
  non-proportional tension–torsion paths, with measured stabilised hysteresis loops.
- **Status:** implemented as an **elastic, high-cycle reading** of the concept (maintainer
  decision): the strains are the linear-elastic strains of the imported stresses. The published
  procedure needs measured loops, so no per-test value of the paper can be reproduced.

## Original formulation

The plane at angle $\varphi$ is perpendicular to the free surface; its stresses and strains follow
from the in-plane transformations (Eqs. 7a–7d):

```math
\sigma_\varphi = \tfrac{\sigma_y}{2} + \tfrac{\sigma_y}{2}\cos2\varphi - \tau_{xy}\sin2\varphi, \qquad
\varepsilon_\varphi = \tfrac{\varepsilon_x+\varepsilon_y}{2} - \tfrac{\varepsilon_x-\varepsilon_y}{2}\cos2\varphi - \tfrac{\gamma_{xy}}{2}\sin2\varphi,
\qquad \tfrac{\gamma_\varphi}{2} = \tfrac{\gamma_{xy}}{2}\cos2\varphi - \tfrac{\varepsilon_x-\varepsilon_y}{2}\sin2\varphi,
```

with $\varepsilon_x = -(\nu^{el}\varepsilon_y^{el} + \nu^{pl}\varepsilon_y^{pl})$ (Eq. 7e). The damage parameter
on each plane is $D_{FS}(\varphi) = \dfrac{\Delta\gamma_{max}(\varphi)}{2}\left(1 + k_\varphi\,\dfrac{\sigma_{n,max}(\varphi)}{\sigma_{yt}}\right)$ (Eq. 9). The polar damage sum is the enclosed area (Eqs. 10–14)

```math
D^s = \frac12\int_0^{2\pi} D(\varphi)^2\,d\varphi ,
```

and the life follows from a power law ^s = \alpha N_f^{\beta}$ (Eqs. 17–19).

## Repository implementation

For one harmonic, on the plane of unit normal $\mathbf n = (\cos\psi, \sin\psi, 0)$ and tangent
$\mathbf t$, every plane quantity is  + a\sin\omega t + b\cos\omega t$; its maximum over the cycle is
 + \sqrt{a^2+b^2}$ and its half range $\sqrt{a^2+b^2}$. $\sigma(\psi) = \mathbf n\cdot\mathbf S\mathbf n$,
$\varepsilon(\psi) = \mathbf n\cdot\mathbf E\mathbf n$, $\gamma(\psi) = 2\,\mathbf t\cdot\mathbf E\mathbf n$, from the imported
harmonic stresses and their elastic strains. The integral uses 720 equally spaced planes.

**Repository choices**

- *Elastic version.* Linear-elastic strains replace the measured loops and the plastic Poisson
  ratio. This reads the concept in the high-cycle regime of the repository; it is not the
  published LCF procedure.
- *Negative plane damage.* (\varphi)$ is taken as $\max(D(\varphi), 0)$ before squaring, so a
  compressive $\sigma_{max}$ (SWT) or  + k_\varphi\sigma_{n,max}/\sigma_{yt} < 0$ (FS) adds no damage.
- *Life law.* The shared master curve, fitted on the R = −1 uniaxial tension failures.
- *Scope.* Plane stress on the x–y surface (radial/hoop, axial, torsion); a stress with a z
  component raises `LoadingScopeError`.

## Material constants and inputs

| Symbol | Python / workbook name | Unit | Source | Required |
| --- | --- | --- | --- | --- |
| $E$, $\nu$ | `E`, `nu` / Summary | MPa, - | workbook | yes (elastic strains) |
| $\sigma_{yt}$ | `Sy` / Summary yield strength | MPa | workbook | yes |
| $k_\varphi$ | `k_PDS` / Summary column `k_PDS` | - | workbook or calibration | yes (calibrated when absent) |
| $\boldsymbol\sigma(t)$, $\boldsymbol\varepsilon(t)$ | `S_mean`, `S_sin`, `S_cos`, `E_sin`, `E_cos` | MPa, - | Dataset sheet | yes |

## Calibration

1. **Original procedure.** $k_\varphi$ is changed until the $D^s$–life points of the cyclic axial and cyclic shear tests fall on one scatter band (Fig. 4); then $\alpha_s$, $\beta_s$ are fitted (Eq. 19). Table 3 lists $k_\varphi$ from 0.1 (7075-T651) to 5.0 (AL6XN).
2. **Repository.** `multifat-calibrate` and the pipeline fit `k_PDS` like `k_FS`: the life scatter of the R = −1 tension and torsion failures is minimised over $0 \le k_\varphi \le 10$. A value stopped by the upper bound is not identifiable and is not used; the model is then skipped. On the supplied workbooks: FABEST 2.78, AISI316L 0.40, Ti6Al4V_Berto 9.06; 42CrMo4_Santus not identifiable (the scatter keeps decreasing). The torsion tests used for $k_\varphi$ are reported as design points (`Flag = 0`). The life law is the shared master curve on the R = −1 uniaxial tension failures.
3. **Fatigue-limit datasets.** As for `k_FS`, $k_\varphi$ is set so that the R = −1 tension and
   torsion limits give the same $D^s$ (`eval/endurance.py`, search over $[0, 10]$); on GGG60 no
   value in that interval equalises them and the model is skipped.

## Worked example

Three zero-mean paths with the same von Mises amplitude (400 MPa) on a steel; both polar sums are
printed, with the peak of the SWT polar curve (the critical-plane SWT value).

```python
import numpy as np

from multifat.models.integral_methods.polar_damage_sum import polar_damage
from multifat.models.registry import get_models

swt, fs = get_models(["PDS_SWT", "PDS_FS"])
E, nu = 206000.0, 0.3  # MPa, -; steel
params = {"Sy": 727.0, "k_PDS": 1.0}  # Sy of 42CrMo4_Santus, an illustrative k_phi
zero = np.zeros((3, 3))


def harmonics(S_sin, S_cos):
    """Harmonic stresses and their linear-elastic strains (zero mean)."""
    strain = lambda S: ((1 + nu) * S - nu * np.trace(S) * np.eye(3)) / E  # noqa: E731
    return {"S_mean": zero, "S_sin": S_sin, "S_cos": S_cos,
            "E_mean": zero, "E_sin": strain(S_sin), "E_cos": strain(S_cos)}  # fmt: skip


def plane(sy, txy):
    """Axial sigma_y and torsional tau_xy on the x-y surface."""
    return np.array([[0.0, txy, 0.0], [txy, sy, 0.0], [0.0, 0.0, 0.0]])


# three paths with the same von Mises amplitude, 400 MPa
for label, S_sin, S_cos in (
    ("tension 400", plane(400.0, 0.0), zero),
    ("torsion 231", plane(0.0, 400.0 / np.sqrt(3)), zero),
    ("tension 283 + torsion 163 at 90 deg", plane(283.0, 0.0), plane(0.0, 163.0)),
):
    h = harmonics(S_sin, S_cos)
    ds_swt = swt.evaluate_case(S0=None, S1=None, E0=None, E1=None, params={}, harmonics=h)
    ds_fs = fs.evaluate_case(S0=None, S1=None, E0=None, E1=None, params=params, harmonics=h)
    peak = polar_damage("SWT", zero, S_sin, S_cos, h["E_sin"], h["E_cos"]).max()
    print(f"{label:37s} D^s SWT = {ds_swt.values['']:.4f} MPa^2, peak D_SWT = {peak:.3f} MPa, "
          f"D^s FS = {ds_fs.values['']:.3e}")  # fmt: skip
```

Output:

```text
tension 400                           D^s SWT = 0.4778 MPa^2, peak D_SWT = 0.777 MPa, D^s FS = 1.646e-05
torsion 231                           D^s SWT = 0.1335 MPa^2, peak D_SWT = 0.337 MPa, D^s FS = 1.728e-05
tension 283 + torsion 163 at 90 deg   D^s SWT = 0.2124 MPa^2, peak D_SWT = 0.389 MPa, D^s FS = 1.862e-05
```

For tension the peak equals $\sigma_a^2/E = 0.777$ MPa, the critical-plane SWT value. At equal von
Mises amplitude the SWT polar sum is largest in tension and smallest in torsion, while the FS polar
sum, shear-driven, is larger in torsion than in tension and largest for the out-of-phase path.

**On a supplied workbook:**

```bash
uv run multifat-pipeline --material 42CrMo4_FABEST --models PDS_FS --results-dir Results/current/guides
```

## Comparison capabilities and outputs

- **Life:** master curve on ^s$ (`Nf_expected`).
- **DP comparison:** supported. ^s$ is not homogeneous of degree one in the load (fourth power
  for SWT, quadratic times a stress term for FS), so use `Error_load`.
- **Fatigue-limit datasets:** evaluated like the other strain-based criteria (needs E and nu).
- No `_ext` variant.

## Verification and limitations

[`tests/methods/test_polar_damage_sum.py`](../../tests/methods/test_polar_damage_sum.py) checks:

- the plane transformations of Eqs. (7a), (7c), (7d);
- the closed form of a uniaxial elastic state, whose peak is the critical-plane SWT value (Fig. 2b);
- the convergence of the Riemann sum (Eq. 11) to the integral (Eq. 12) for an out-of-phase path;
- the effect of \varphi$, the models' interface and the plane-stress scope.

Not reproduced: Figs. 4 and 6–8 and Tables 3 and 5 rest on measured stabilised loops of LCF tests,
which the elastic version cannot reproduce; no per-test value is printed.

Limitations:

- elastic strains only (no plastic strain, no measured loops);
- plane stress on the surface only;
- the life law is fitted on the uniaxial tests, not on axial and shear together.

## References

- J. Albinmousa, M. Al Hussain (2021), Polar damage sum concept for constant amplitude
  proportional and nonproportional multiaxial fatigue analysis, *Forces in Mechanics* 4, 100025.
  <https://doi.org/10.1016/j.finmec.2021.100025>
- A. Fatemi, D. F. Socie (1988), A critical plane approach to multiaxial fatigue damage including
  out-of-phase loading, *Fatigue & Fracture of Engineering Materials & Structures* 11, 149–165.
- K. N. Smith, P. Watson, T. H. Topper (1970), A stress-strain function for the fatigue of metals,
  *Journal of Materials* 5, 767–778.

File: docs/method-guides/WANG2018.md
# Wang–Shang–Sun–Chen weighted-plane criterion with mean shear stress (`WANG2018`)

> **Registry name:** `WANG2018` · **Catalogue entry:** [N17](../../METHODS.md#n17) ·
> **Source:** Wang, Shang, Sun & Chen (2018), <https://doi.org/10.1016/j.tafmec.2017.10.007> ·
> **Implementation:** [`cp_methods/wang2018.py`](../../src/multifat/models/cp_methods/wang2018.py)

## Overview

- **Type and family:** critical plane, stress based. The critical plane is the weighted mean of the
  instantaneous maximum-shear planes over the cycle. On it, the shear and normal stresses are
  combined in von Mises form, each corrected by its own mean stress.
- **Idea:** a mean shear stress shortens the life, as a mean normal stress does. Its effect enters
  through $\lvert\tau_m\rvert$, so the sign of the mean shear does not matter. The sensitivities
  follow from the reversed torsion limit and the pulsating tension and torsion limits.
- **Proposed for:** high-cycle lives of 7075-T651 thin-walled tubes under tension–torsion. The
  paper covers constant amplitude (in and out of phase, with mean stresses) and variable
  amplitude.
- **Status:** constant-amplitude branch, tension–torsion. The variable-amplitude procedure is not
  implemented.

## Original formulation

**Stresses on a plane** (Eqs. 1–2). The tube carries the axial stress $\sigma(t)$ and the shear
stress $\tau(t)$. Let $\varphi$ be the angle between the normal of a plane perpendicular to the
surface and the axis. Then

```math
\sigma_\varphi = \frac{\sigma}{2} + \frac{\sigma}{2}\cos2\varphi + \tau\sin2\varphi ,\qquad
\tau_\varphi = \frac{\sigma}{2}\sin2\varphi - \tau\cos2\varphi .
```

**Weighted critical plane** (Eqs. 3–7). At each instant $t_k$ of one cycle:

```math
\tau_{\max}(t_k) = \sqrt{\left(\frac{\sigma(t_k)}{2}\right)^2 + \tau(t_k)^2},\qquad
\varphi_{-45^\circ\text{–}45^\circ}(t_k) = \frac12\arctan\left[-\frac{\sigma(t_k)}{2\tau(t_k)}\right],
```

```math
W(t_k) = \frac{\tau_{\max}(t_k) - \min\tau_{\max}}{\max\tau_{\max} - \min\tau_{\max}},\qquad
\hat\varphi = \frac{\sum_k \lvert\varphi_{-45^\circ\text{–}45^\circ}(t_k)\rvert\,W(t_k)}{\sum_k W(t_k)} .
```

$\hat\varphi$ takes the sign of $\sum_k \varphi_{-45^\circ\text{–}45^\circ}(t_k)W(t_k)$.
The shear stresses on $\hat\varphi$ and on $\hat\varphi + 90^\circ$ have the same magnitude, so the
candidate with the larger damage is the critical plane $\varphi_c$. If $\tau_{\max}$ is constant
(e.g. $90^\circ$ out of phase with $\tau_a/\sigma_a = 0.5$, Eqs. 8–9), the plane of the largest
normal stress is critical.

**Damage parameter** (Eqs. 11, 15, 18). On the critical plane, with amplitudes $\tau_a$, $\sigma_a$
and means $\tau_m$, $\sigma_m$:

```math
\tau_{eq} = \sqrt{\left[\tau_a + k_\tau\lvert\tau_m\rvert\right]^2 + \frac13\left[\sigma_a + k_\sigma\sigma_m\right]^2},
\qquad
k_\tau = \frac{2\tau_{-1}}{\tau_0} - 1,\quad
k_\sigma = \sqrt{\frac{48\tau_{-1}^2}{\sigma_0^2} - \frac{12\tau_{-1}^2}{\tau_0^2}} - 1 .
```

$\tau_{-1}$ is the reversed torsion limit. $\sigma_0$ and $\tau_0$ are the pulsating (R = 0)
limits, written as maximum stresses. Eq. (17) requires $k_\tau > 0$ and $k_\sigma > 0$. When the
pulsating limits are not available, Eq. (19) estimates them:

```math
\sigma_0 = \sqrt2\,\sigma_{-1},\qquad \tau_0 = \frac{4\tau_{-1}}{2\sigma_{-1}/\sigma_0 + 1} .
```

**Life** (Section 4.2): $\tau_{eq}$ is entered on the fully reversed torsional S–N curve.

## Repository implementation

The two stresses are the axial normal stress $\sigma_{yy}$ (the repository's axis is $y$) and the
shear $\tau_{xy}$. One cycle is sampled at 3600 instants for Eqs. (3)–(7). On a plane, the
amplitude and the mean of one harmonic are exact: amplitude $\sqrt{s^2 + c^2}$ for sine and cosine
coefficients $s$ and $c$. The model returns $\tau_{eq}$ (MPa).

**Repository choices**

- *Scope.* Tension–torsion only, the paper's loading. A hoop or radial normal stress, or any other
  component, raises `LoadingScopeError` (maintainer decision).
- *Candidate planes.* $\hat\varphi$ and $\hat\varphi + 90^\circ$ are compared through
  $\tau_{eq}$. There is one S–N curve, so the larger $\tau_{eq}$ is the larger damage.
- *Constant $\tau_{\max}$.* The plane of the largest maximum normal stress
  $\max_t\sigma_\varphi(t)$ is critical; it is searched over 3600 planes. A zero signed sum
  (e.g. pure tension, where $\pm\hat\varphi$ are equivalent) gives $\hat\varphi \ge 0$.
- *Constants.* $\sigma_{-1}$ and $\tau_{-1}$ are the workbook `Sigm1` and `Taum1`. The paper takes
  them from its S–N curves at $N_0 = 10^6$, $2\cdot10^6$ or $10^7$. $\sigma_0$ and $\tau_0$ are
  `Sig0` and `Tau0`; when missing they come from Eq. (19), with $\tau_0$ computed from $\sigma_0$
  as given or as estimated. Constants that violate Eq. (17) raise `MaterialScopeError`.
- *Life.* The shared master curve $\tau_{eq} = A N_f^b$ is fitted on the R = −1 pure torsion
  failures (`design_loading = "torsion"`). On those tests $\tau_{eq} = \tau_a$, so this is the
  paper's torsional S–N curve.
- *Variable amplitude.* Wang–Brown counting and Miner's rule on the weighted plane (Eqs. 21–24)
  are not implemented.

## Material constants and inputs

| Symbol | Python / workbook name | Unit | Source | Required |
| --- | --- | --- | --- | --- |
| $\sigma_{-1}$ | `Sigm1` / Summary tensile fatigue limit | MPa | workbook | yes |
| $\tau_{-1}$ | `Taum1` / Summary torsional fatigue limit | MPa | workbook | yes |
| $\sigma_0$ | `Sig0` (maximum stress of the R = 0 limit) | MPa | workbook | optional (Eq. 19) |
| $\tau_0$ | `Tau0` (maximum stress of the R = 0 limit) | MPa | workbook | optional (Eq. 19) |
| $\sigma(t)$, $\tau(t)$ | `S_mean`, `S_sin`, `S_cos` ($yy$, $xy$) | MPa | Dataset sheet | yes |

## Calibration

1. **Original procedure.** $k_\tau$ and $k_\sigma$ come from $\tau_{-1}$, $\sigma_0$ and $\tau_0$
   (Eq. 15), or from $\sigma_{-1}$ and $\tau_{-1}$ through Eq. (19). The torsional S–N curve is
   fitted on the fully reversed torsion tests. Nothing is fitted on multiaxial tests.
2. **Repository.** The same. The master curve is fitted on the R = −1 pure torsion failures; a
   workbook without them skips the model (`DesignSetError`).

## Worked example

Constant-amplitude tests of Table 5 (7075-T651). The limits come from the Table 2 S–N curves at
$N_0 = 10^6$. The last column applies the Table 2 torsional curve $\tau = 688.85\,N^{-0.12233}$.

```python
import numpy as np

from multifat.models.cp_methods.wang2018 import wang2018_constants, wang2018_tau_eq
from multifat.models.registry import get_models

wang = get_models(["WANG2018"])[0]
# 7075-T651, Table 2 S-N curves at N_0 = 1e6 (Section 5.2)
f_m1, t_m1 = 888.90 * 1e6**-0.10042, 688.85 * 1e6**-0.12233
k_tau, k_sigma = wang2018_constants(f_m1, t_m1)
print(f"f_-1 = {f_m1:.1f}, t_-1 = {t_m1:.1f} MPa; k_tau = {k_tau:.4f}, k_sigma = {k_sigma:.4f}")


def tube(s_m, s_a, t_m, t_a, delta_deg):
    """Harmonic parts of sigma = s_m + s_a sin wt (axis y), tau = t_m + t_a sin(wt - delta)."""
    d = np.radians(delta_deg)
    S_mean, S_sin, S_cos = np.zeros((3, 3)), np.zeros((3, 3)), np.zeros((3, 3))
    S_mean[1, 1], S_sin[1, 1] = s_m, s_a
    S_mean[0, 1] = S_mean[1, 0] = t_m
    S_sin[0, 1] = S_sin[1, 0] = t_a * np.cos(d)
    S_cos[0, 1] = S_cos[1, 0] = -t_a * np.sin(d)
    return {"S_mean": S_mean, "S_sin": S_sin, "S_cos": S_cos}


params = {"Sigm1": f_m1, "Taum1": t_m1}
for delta in (0, 30, 90):  # Table 5, specimens 30, 38, 46
    h = tube(163.02, 144.57, 94.12, 83.47, delta)
    sigma = (h["S_mean"][1, 1], h["S_sin"][1, 1], h["S_cos"][1, 1])
    tau = (h["S_mean"][0, 1], h["S_sin"][0, 1], h["S_cos"][0, 1])
    _, phi_c = wang2018_tau_eq(sigma, tau, f_m1, t_m1)
    out = wang.evaluate_case(S0=None, S1=None, E0=None, E1=None, params=params, harmonics=h)
    tau_eq = out.values[""]
    N = (tau_eq / 688.85) ** (-1 / 0.12233)  # Table 2 torsional S-N curve
    print(f"delta = {delta:2d} deg: phi_c = {np.degrees(phi_c):6.1f} deg, "
          f"tau_eq = {tau_eq:5.1f} MPa, N = {N:8.0f}")  # fmt: skip
```

Output:

```text
f_-1 = 222.0, t_-1 = 127.1 MPa; k_tau = 0.2071, k_sigma = 0.8698
delta =  0 deg: phi_c =   69.6 deg, tau_eq = 159.3 MPa, N =   157636
delta = 30 deg: phi_c =  -20.4 deg, tau_eq = 160.0 MPa, N =   152280
delta = 90 deg: phi_c =  -20.1 deg, tau_eq = 160.4 MPa, N =   149120
```

With Eq. (19), $k_\tau = (\sqrt2 - 1)/2$ for every material (Eq. 20).

Out of phase, the plane normal lies about $20^\circ$ from the axis, so the crack trace is at about
$70^\circ$. This is the paper's estimate (Section 5.1); the measured traces were $60^\circ$ and
$65^\circ$. The experimental lives are 53 058–65 046 cycles (0°), 64 231–82 445 (30°) and
70 333–94 718 (90°). The predictions lie within a factor of 3, on the non-conservative side, as
in the paper's Figs. 11–12 at $N_0 = 10^6$.

## Comparison capabilities and outputs

- **Life:** master curve on $\tau_{eq}$, fitted on the R = −1 torsion failures (`Nf_expected`).
- **DP comparison:** supported. $\tau_{eq}$ is homogeneous of degree one in the load.
- **Fatigue-limit datasets:** the index uses `Taum1` as reference.
- No `_ext` variant.

## Verification and limitations

[`tests/methods/test_wang2018.py`](../../tests/methods/test_wang2018.py) checks:

- the estimated crack orientation of Section 5.1 (70°) for every 30° and 90° out-of-phase test of
  Table 5;
- that the three calibration limits of Eqs. (12)–(14) give $\tau_{eq} = \tau_{-1}$ exactly, with
  given or estimated $\sigma_0$, $\tau_0$;
- Eq. (20) against Eq. (15) with Eq. (19);
- the constant-$\tau_{\max}$ case of Eqs. (8)–(9), the scope error and the Eq. (17) material scope.

Not reproduced: the paper gives predicted lives only in figures (Figs. 11–12).

Limitations:

- tension–torsion only;
- constant amplitude only;
- the R = −1 tension limit is $\sqrt3\,\tau_{-1}$ by construction (von Mises form): the criterion
  does not use $\sigma_{-1}$ except through Eq. (19).

## References

- X.-W. Wang, D.-G. Shang, Y.-J. Sun, H. Chen (2018), Multiaxial high-cycle fatigue life prediction
  model considering mean shear stress effect under constant and variable amplitude loading,
  *Theoretical and Applied Fracture Mechanics* (accepted manuscript).
  <https://doi.org/10.1016/j.tafmec.2017.10.007>
- X.-W. Wang, D.-G. Shang (2016), Determination of the critical plane by a weight-function method
  based on the maximum shear stress plane under multiaxial high-cycle loading, *International
  Journal of Fatigue* 90, 36–46.

File: docs/method-guides/WANG2022.md
# Wang–Sun–Liu–Liu–Shang 2022 (`WANG2022`)

> **Registry name:** `WANG2022` · **Catalogue entry:** [N05](../../METHODS.md#n05) ·
> **Source:** Wang, Sun, Liu, Liu & Shang (2022), <https://doi.org/10.1177/10567895221091308> ·
> **Implementation:** [`cp_methods/wang2022.py`](../../src/multifat/models/cp_methods/wang2022.py)

## Overview

- **Type and family:** stress-based critical-plane criterion and life model.
- **Idea:** on the plane of maximum shear stress amplitude $C_a$, the shear amplitude and a
  weighted normal stress amplitude are combined into an equivalent shear stress $t_{eq,a}$. Life
  then follows from the material's **torsional** S–N curve.
- **Mean stress:** the weight contains a maximum equivalent normal stress of SWT form,
  $\sqrt{N_{\max}N_a}$, meant to account for mean stress.
- **Proposed for:** high-cycle fatigue under proportional and out-of-phase tension (or bending)
  and torsion: aluminium alloys, 30CrMnSiA and SM45C steels.
- **Status:** implemented for **fully reversed loading only**, by maintainer decision (see
  [Repository choices](#repository-implementation)). Eqs. (10), (15) and (18)–(24) were checked on
  the paper. The predicted lives of Tables 4 and 5 are reproduced within 1 %.

## Original formulation

Wang et al. (2022, Eqs. 18–19):

```math
t_{eq,a} = \sqrt{C_a^2 + k\left(1 - \frac{N^*_{\max}}{2\sigma_y}\right)^2 N_a^2} \le \lambda = t_{-1},
\qquad N^*_{\max} = \sqrt{N_{\max}N_a},\quad N_{\max} = N_a + N_m,
```

```math
k = \frac{4t_{-1}^2 - f_{-1}^2}{f_{-1}^2\left(1 - \dfrac{f_{-1}}{4\sigma_y}\right)^2},
```

where:

- $C_a$ is the shear stress amplitude on the plane: the major semi-axis of the shear path, by the
  minimum circumscribed ellipse method (Eq. 10);
- $N_a$ and $N_m$ are the normal stress amplitude and mean on the plane;
- $\sigma_y$ is the yield strength.

$k$ makes both fully reversed limits satisfy the criterion. $k > 0$ requires $t_{-1}/f_{-1} > 0.5$
(Eq. 21).

**Life (Eqs. 22–24).** $t_{eq,a}$ equals the torsional S–N curve, either
$\tau_f'(2N_f)^{b_1}$ (Basquin) or $t_{-1}/(1 - \kappa N_f^{b_2})$ (three-parameter form).

## Repository implementation

$\mathrm{DP} = t_{eq,a}$ (MPa), evaluated on the plane of maximum $C_a$:

- $C_a$ is half the longest chord of the shear path (Eq. 10);
- ties of the maximum $C_a$ are resolved towards the larger $t_{eq,a}$;
- the master curve is fitted on the **pure torsion R = -1 failures**
  (`design_loading = "torsion"`), as the torsional S–N curve of Eq. (24).

**Repository choices**

- *Mean stress (maintainer decision).*
  - **The finding.** With Eq. (18) as printed, a tensile mean normal stress *raises*
    $N^*_{\max}$ and so *lowers* $t_{eq,a}$, i.e. it predicts a longer life. This contradicts the
    paper's own text and the experimental evidence.
  - **Why the printed form is kept.** It reproduces every predicted life of Tables 4–5 within 1 %,
    which have no mean stress. A "+" sign reproduces none of them, and the SM45C mean-stress lives
    of Table 7 are reproduced by neither.
  - **What the repository does.** Eq. (18) is implemented as printed. A load that puts a mean
    normal stress on the critical plane is **out of scope** (`LoadingScopeError`): the model is
    skipped for that material, with the reason in the run report.
- *Life law.* A single power law replaces the three-parameter form of Eq. (23).
- *No `_ext` variant.* The model is registered at case level because the scope check needs the
  critical plane.

## Material constants and inputs

| Symbol | Python / workbook name | Unit | Source | Required |
| --- | --- | --- | --- | --- |
| $f_{-1}$ | `Sigm1` | MPa | workbook | yes |
| $t_{-1}$ | `Taum1` | MPa | workbook | yes ($t_{-1}/f_{-1} > 0.5$) |
| $\sigma_y$ | `Sy` | MPa | workbook | yes |
| $\boldsymbol\sigma(t)$ | `S_mean` (no normal mean on the critical plane), `S_sin`, `S_cos` | MPa | Dataset sheet | yes |

## Calibration

1. **Original procedure.** $k$ follows from $f_{-1}$, $t_{-1}$ and $\sigma_y$ (Eq. 19). The life
   curve is the torsional S–N curve of the material, fitted on torsion tests.
2. **Repository.** The same $k$. The master curve $A N_f^b$ is fitted on the workbook's fully
   reversed torsion failures, which are reported as design rows (`Flag = 0`). Tension and
   multiaxial tests are predictions. A workbook without such torsion failures skips the model.

## Worked example

LY12CZ aluminium alloy, constants of the paper's Table 3.

```python
import numpy as np

from multifat.models.cp_methods.wang2022 import wang_k
from multifat.models.errors import LoadingScopeError
from multifat.models.registry import get_models
from multifat.planes.sampling import build_R_list

wang = get_models(["WANG2022"])[0]
planes = build_R_list(n1=20, n2=40)
zero = np.zeros((3, 3))
# LY12CZ aluminium alloy (paper's Table 3): limits, yield strength, torsional Basquin constants
params = {"Sigm1": 168.73, "Taum1": 119.62, "Sy": 400.0}
tau_f, b1 = 602.8, -0.1115


def t_eq(sigma_a, tau_a, delta_deg, sigma_m=0.0):
    """t_eq,a for sigma_x = sigma_m + sigma_a sin wt, tau_xy = tau_a sin(wt - delta)."""
    d = np.radians(delta_deg)
    S_mean = np.diag([sigma_m, 0.0, 0.0])
    S_sin = np.array([[sigma_a, tau_a * np.cos(d), 0.0], [tau_a * np.cos(d), 0.0, 0.0], [0, 0, 0]])
    S_cos = np.array([[0.0, -tau_a * np.sin(d), 0.0], [-tau_a * np.sin(d), 0.0, 0.0], [0, 0, 0]])
    result = wang.evaluate_case(
        S0=S_mean + S_sin, S1=S_mean - S_sin, E0=zero, E1=zero, params=params, R_list=planes,
        harmonics={"S_mean": S_mean, "S_sin": S_sin, "S_cos": S_cos, "E_sin": zero, "E_cos": zero},
    )  # fmt: skip
    return result.values[""]


print(f"k = {wang_k(168.73, 119.62, 400.0):.4f} (Eq. 19)")
for row, (s, t, d, n_pro) in {1: (126.491, 91.571, 0, 502272), 10: (158.114, 139.111, 90, 10284)}.items():
    life = 0.5 * (t_eq(s, t, d) / tau_f) ** (1 / b1)  # Eq. (22)-(24): t_eq = tau'_f (2 N)^b1
    print(f"Table 4 row {row:2d}: t_eq,a = {t_eq(s, t, d):6.1f} MPa, N = {life:7.0f} (paper {n_pro})")

try:
    t_eq(126.491, 91.571, 0, sigma_m=50.0)
except LoadingScopeError as err:
    print("with a mean normal stress:", str(err).split(";")[0])
```

Output:

```text
k = 1.2627 (Eq. 19)
Table 4 row  1: t_eq,a =  129.1 MPa, N =  502273 (paper 502272)
Table 4 row 10: t_eq,a =  199.2 MPa, N =   10284 (paper 10284)
with a mean normal stress: WANG2022: mean normal stress on the critical plane
```

The two lives match the paper's Table 4 to the cycle. With a 50 MPa mean stress, the case is out of
scope.

**On a supplied workbook:**

```bash
uv run multifat-pipeline --material 42CrMo4_Santus --models WANG2022 --results-dir Results/current/guides
```

On 42CrMo4_Santus the torsion S–N curve is flat ($k = 19.7 > 15$), so only damage-parameter errors are
reported. Workbooks with mean stresses (e.g. Al7075_T6) skip the model.

## Comparison capabilities and outputs

- **Life:** master curve (`Nf_expected`) fitted on the torsion failures.
- **DP comparison:** supported; $t_{eq,a}$ is homogeneous of degree 1 in the load.
- **Design set:** it differs from most methods (torsion instead of tension). Comparisons restricted
  to common observations should use `--flag_filter other`.
- No `_ext` variant.

## Verification and limitations

[`tests/methods/test_wang2022.py`](../../tests/methods/test_wang2022.py) checks Tables 3–7:

- **Tables 4 and 5.** Every predicted life is reproduced within 1 %: 15 LY12CZ and 7 30CrMnSiA
  tests. The `rss` amplitude misses the 90° rows by factors of 1.4–3.2.
- **Table 6 (6082-T6).** Rows 1–5 are reproduced. Rows 6–11, at phases of 94° and 125°, are strict
  expected failures.
- **Table 7 (SM45C).** Rows 1, 2 and 4 are reproduced. Rows 3 and 5–9, at 90°, are strict
  expected failures. Neither a surface-plane restriction nor the maximum $t_{eq,a}$ over planes
  reproduces them all; unresolved. Rows 10–18 carry a mean stress and raise `LoadingScopeError`.
- **Other checks:** Eq. (19) at both limits, and the printed sign behaviour that motivates the
  scope rule.

Not reproduced: the fatigue-limit validation (Fig. 3). Table 1 gives no yield strength for its nine
materials, and it lists "mild steel" with the limits of 42CrMo4.

Limitations:

- fully reversed loading only;
- requires $\sigma_y$ and $t_{-1}/f_{-1} > 0.5$;
- a power-law master curve instead of the three-parameter law.

## References

- Y. Wang, G.-Q. Sun, J. Liu, X. Liu, D. Shang (2022), Multiaxial high-cycle fatigue failure and
  life prediction based on critical plane method, *International Journal of Damage Mechanics*
  31(8), 1165–1186. <https://doi.org/10.1177/10567895221091308>
