Repository: andreachiocca/multiaxial-fatigue

# multifat: a traceable library of multiaxial fatigue criteria
`multifat` implements published multiaxial high-cycle fatigue criteria (critical-plane, invariant,
integral and energy-based), checks each against its original paper, and runs all of them on the same
experimental datasets. One command on a workbook of fatigue tests returns every model's damage
parameter, predicted life and error statistics.

The project supports **FABER Working Group 4.3**
([WG4.3 activities](https://faber-cost.eu/wg4-fatigue-estimation-categories/wg4-3-multiaxial-high-cycle-fatigue/))
on its review article in multiaxial fatigue assessment, still in preparation. Scope:
constant-amplitude, mainly high-cycle fatigue of plain (smooth) specimens under proportional and
non-proportional loading, without notches, cracks or significant stress gradients.
*A critical-plane criterion evaluates the damage on every material plane and selects the most
damaged one ($\mathbf{n}^*$); here Findley under in-phase and 90° out-of-phase tension-torsion. All
methods are then compared on one scale: see the [method ranking](#which-criterion-misjudges-the-load-least).*

## Quick start

See [method-level comparison capabilities](docs/comparison-capabilities.md) for which models support direct fatigue-life predictions, calibrated life estimates, and meaningful DP-based errors. Use `multifat-compare --plot-kind life`, `--plot-kind damage`, or `--plot-kind both` to choose the output figures.

> [!TIP]
> For an end-to-end walkthrough covering input data preparation, command-line workflows, and Python API usage, see the **[User Guide](docs/user-guide.md)**.

Python 3.10+ and [uv](https://docs.astral.sh/uv/), from the repository root:

```bash
uv sync
uv run multifat-pipeline --material AISI316L --jobs 4
```

`multifat-pipeline` takes a workbook path, `--material NAME` (the file name without its ordering
number, e.g. `AISI316L` for `8_AISI316L.xlsx`) or `--all`. For each material it

1. validates the workbook against the [workbook format](docs/workbook-format.md) and writes
   `<MATERIAL>_validation.txt`;
2. calibrates only the constants that the models need and the workbook lacks, writing them to
   `<MATERIAL>_calibration.json` with the run's provenance (workbook hash, failure-only
   `failure_fingerprint`, code revision, settings). The workbook is never modified; `--constants
   FILE` reads them from a `Calibrations/` record or an earlier sidecar instead;
3. runs every registered model and its `_ext` variant, one CSV per model. Run-outs stay censored
   observations (`Flag = 2`), outside every fit and statistic, and every row keeps its specimen
   and observation identity;
4. compares the results (statistics, plots and LaTeX tables) and, across workbooks, writes the
   method-by-material eligibility matrix.

A workbook of fatigue-limit states only (every plain row a run-out at the endurance basis, both
R = -1 limits in the Summary) is assessed by each model's fatigue index error instead of a life
curve (`FatigueLimit/`). `multifat-compare --common-methods A B` compares methods on the failures
they all assess. See [dataset workflow](docs/dataset-workflow.md).

Outputs go to `Results/current/`. A model that cannot run on a material (missing constants,
unidentifiable fit) is listed as skipped in `<MATERIAL>_run_report.tsv` with its reason. The others
still run.

Run single steps with `multifat-run --model BP --material AISI316L` (workbook constants only),
`multifat-calibrate` or `multifat-compare`. Without uv, `python -m pip install -e .` installs the
same console scripts. The numbered scripts in `scripts/` (from

# Method sheets (LaTeX)

One LaTeX document that states every registered criterion as its paper defines it, for reuse in
the FABER WG4.3 review article.

- `methods.tex`: the master file (preamble, shared macros, `\input` of each sheet).
- `notation.tex`: the notation shared by all sheets (frame, harmonic loading, invariants, plane
  quantities, material constants, master curve, load-equivalent error, plane search).
- `sheets/<NAME>.tex`: one sheet per method. The first line is `% registry: NAME` (several names
  separated by commas when one sheet covers variants). Every sheet has the blocks Source, Idea and
  scope, Inputs, Formulation, Constants and calibration, Life, Repository choices, Worked example
  and Verification, in that order.
- `references.bib`: the original papers.

Build:

```bash
cd docs/method-sheets
latexmk -pdf -interaction=nonstopmode -halt-on-error methods.tex
```

`tests/test_method_sheets.py` checks that every registered model has a sheet or is listed as
pending, that every sheet is input by `methods.tex`, that the blocks are present and in order,
that every `\cite` key is in `references.bib`, and that braces and environments balance. The
pending list may only shrink: a new method arrives with its sheet.

The worked example of a sheet repeats numbers from the method guide in `docs/methods/`, which the
tests execute.

File: docs/method-sheets/sheets/BOLCHOUN.tex
% registry: BOLCHOUN
\methodhead{BOLCHOUN}{Bolchoun, Baumgartner and Kaufmann: substitute amplitude and out-of-phase damage}\label{sheet:BOLCHOUN}

\block{Source} A.~Bolchoun, J.~Baumgartner, H.~Kaufmann, \emph{Int.\ J.\ Fatigue} (2017),
accepted manuscript \cite{bolchoun2017}, Eqs.~(4)--(15), Sections~2--5 and~8.

\block{Idea and scope} Integral approach with its own life law. A cycle is expressed by one
substitute amplitude, the integral of the normal stress amplitudes over all planes. Its in-phase
damage is read on a W\"ohler curve interpolated between the axial and torsion curves by the ratio
of the largest shear and normal amplitudes. The effect of rotating shear vectors is measured by
the area they sweep over all planes, $F_{OP}$, and turned into an extra damage calibrated on one
experimental out-of-phase curve. Proposed for variable-amplitude in-phase and out-of-phase
loading of thin-walled welded magnesium tubes (notch stress approach, $r_{ref}=0.05$\,mm).

\block{Inputs}
\begin{center}\small
\begin{tabular}{@{}llp{100mm}@{}}
\toprule
Symbol & Unit & Meaning\\\midrule
$\mathbf n$ & -- & plane normal on the unit hemisphere, $d\mathbf n=\cos\psi\,d\theta\,d\psi$\\
$\sigma_{n,a}$ & MPa & normal stress amplitude on the plane, $\sqrt{2\,\mathrm{Var}(\sigma_n)}$\\
$\boldsymbol\tau_{n,0}(t)$ & MPa & shear stress vector on the plane minus its mean\\
$\tau_{max,a}$, $\sigma_{max,a}$ & MPa & largest shear and normal stress amplitudes\\
$\sigma_f,b$; $\tau_f,b_0$ & MPa, -- & Basquin constants of the R $=-1$ axial and torsion curves\\
$\sigma_{f,OP},b_{OP}$ & MPa, -- & Basquin constants of the out-of-phase curve (axial amplitude)\\
$\lambda,\delta$ & --, deg & ratio $\tau_a/\sigma_a$ and phase of the out-of-phase path\\
$\sigma_{a,s}$ & MPa & substitute stress amplitude, Eq.~\eqref{eq:bol-sas}\\
\bottomrule
\end{tabular}
\end{center}

\block{Formulation} Out-of-phase measure (Eq.~9), interpolation factor and curve (Eq.~11) and
substitute amplitude (Eq.~12):
\begin{gather}
F_{OP}=\frac12\int_{t_1}^{t_2}\!\!\iint_{\mathbf n}\bigl\|\boldsymbol\tau_{n,0}\times\dot{\boldsymbol\tau}_{n,0}\bigr\|\,d\mathbf n\,dt,\qquad
f_I=\frac{\tau_{max,a}}{\sigma_{max,a}},\quad\tfrac12\le f_I\le1,\\
X=2\Bigl[X_{ax}(1-f_I)+X_{tors}\bigl(f_I-\tfrac12\bigr)\Bigr],\quad X=k,\ N_k,\ L_k,\qquad
\sigma_{a,s}=\iint_{\mathbf n}\sigma_{n,a}\,d\mathbf n .\label{eq:bol-sas}
\end{gather}
The out-of-phase damage (Eq.~14) compares the experimental out-of-phase curve with the in-phase
curve interpolated at its $f_{I,OP}$; the damage of a cycle is Eq.~(15), or its minus-sign variant
(Section~8) when out-of-phase loading is less damaging:
\begin{equation}
D_{OP}\bigl(F_{OP}(\sigma_{a,s})\bigr)=\sqrt{D_{total}^2-D_{IP}^2},\qquad
D_{total,C}=\sqrt{D_{IP,C}^2\pm\bigl(D_{OP,C}^{\,k_{I,C}/k_{I,OP}}\bigr)^2}.
\end{equation}
For one harmonic, Eq.~(9) is the area of the shear ellipses,
$F_{OP}=\iint_{\mathbf n}\pi\,\|\boldsymbol\tau_s\times\boldsymbol\tau_c\|\,d\mathbf n$.

\block{Constants and calibration} Axial, torsional and one out-of-phase W\"ohler curve in
$\sigma_{a,s}$. In the repository the axial and torsion curves are the Basquin fits on the R $=-1$
failures (workbook values first), converted by the unit factors $2\pi/3$ (tension) and $8/3$
(torsion). The out-of-phase curve is the Basquin fit on the most populated fully reversed
out-of-phase tension--torsion path of the dataset (5 tests, 1 decade, slope distinct from 0); its
tests are design points and the model is skipped without such a path.

\block{Life} Native. Paper: Palmgren--Miner with Haibach's slope $2k-2$ below the knee,
$N=L_S D_{al}/D_{total}$. Repository: constant amplitude, $N=1/D_{total,C}$.

\block{Repository choices}
\begin{itemize}
\item Constant amplitude, one harmonic: no rainflow counting, no Miner sum, no Haibach slope,
  $D_{al}=1$.
\item Basquin curves without a knee; Eq.~(11) interpolates $k=-1/b$ and $L_k$ at $N_k=10^6$
  (maintainer decision).
\item Out-of-phase curve fitted on the dataset; $D_{OP}(F)$ evaluated exactly on that path at the
  amplitude with the same $F_{OP}$ (maintainer decision).
\item Minus-sign variant when $D_{total}<D_{IP}$ on the out-of-phase curve, decided at the
  amplitude of each cycle; $D_{total,C}^2\le0$ is an infinite life (maintainer decision). On the
  calibration path Eq.~(15) returns the out-of-phase curve exactly; far above the in-phase curve
  the two terms nearly cancel and a small change of $f_I$ can give an infinite life.
\item Mean stresses out of scope, as in the paper (maintainer decision).
\item $\tau_{max,a}$ is the major semi-axis of the shear ellipse (the Maximum Variance Method
  value for one harmonic); maxima refined on a $48\times96$ sphere grid, also used for the
  hemisphere integrals. $f_I<\tfrac12$ uses the axial curve, $f_I>1$ the torsion curve.
\end{itemize}

\block{Worked example} Illustrative steel: $\sigma_f=1154$\MPa, $b=-0.061$, $\tau_f=940$\MPa,
$b_0=-0.065$; out-of-phase curve $\sigma_{f,OP}=773$\MPa, $b_{OP}=-0.036$ on a $90^\circ$ path with
$\lambda=0.577$. At $\sigma_a=500$\MPa: tension $\sigma_{a,s}=1047.2$\MPa, $f_I=0.5$,
$N=450\,459$; in phase with $\tau_a=0.577\sigma_a$, $\sigma_{a,s}=1244.5$\MPa, $f_I=0.604$,
$N=25\,784$; at $90^\circ$, $\sigma_{a,s}=1403.2$\MPa, $F_{OP}=356\,172$\,MPa$^2$, $f_I=0.577$,
$N=90\,113$, the out-of-phase curve itself (minus-sign variant).

\block{Verification} Checked: the unit factors of Eq.~(12); Eq.~(9) against the time integral and
zero for proportional loading; $f_I$ end points and its proportional closed form; Eq.~(11) end
points; tension and torsion return their Basquin curves; Eqs.~(14)--(15) return the out-of-phase
curve on its own path with either sign. The paper tabulates no per-test value for a reproducible
stress state.

File: docs/method-sheets/sheets/BP.tex
% registry: BP
\methodhead{BP}{B\"ohme and Papuga (2024): data-driven integral criterion}\label{sheet:BP}

\block{Source} S.~A.~B\"ohme, J.~Papuga, \emph{Fatigue Fract.\ Eng.\ Mater.\ Struct.} 47 (2024)
\cite{bohme2024}, Eq.~(16). The equations and coefficients implemented are those restated by
B\"ohme, Papuga and Lange (2026) \cite{bohme2026}, Eqs.~(1), (2), (6), (9), (17); Tables~1, 2, 4.

\block{Idea and scope} Stress-based integral criterion. Instead of selecting one critical plane, the
squared shear and normal stress amplitudes, and their products with the mean stresses, are averaged
over all plane orientations. The four weights are fixed by four fatigue strengths: fully reversed
tension and torsion, and repeated ($R=0$) tension and torsion. Proposed, from a data-driven study,
for the high-cycle fatigue limit of metals under multiaxial loading with mean stresses.

\block{Inputs}
\begin{center}\small
\begin{tabular}{@{}llp{100mm}@{}}
\toprule
Symbol & Unit & Meaning\\\midrule
$\n$, $S^2$ & -- & plane normal and the unit sphere of normals\\
$\tau_a$, $\tau_m$ & MPa & shear stress amplitude and mean on the plane\\
$\sigma_{n,a}$, $\sigma_{n,m}$ & MPa & normal stress amplitude and mean on the plane\\
$s_{-1}=\fm$, $t_{-1}=\tm$ & MPa & fully reversed axial and torsion fatigue strengths (amplitudes)\\
$s_0$, $t_0$ & MPa & repeated ($R=0$) axial and torsion strengths, maximum stress (amplitude and mean $s_0/2$)\\
$\sigma_u$ & MPa & ultimate tensile strength (estimate of $s_0$)\\
$\kappa=s_{-1}/t_{-1}$ & -- & limit ratio\\
$a,b,c,d$ & -- & weights, Eq.~\eqref{eq:bp-coef}\\
$\sigma_a$, $\sigma_m$ & MPa & uniaxial amplitude and mean of the worked example\\
$\sigma_{eq,BP}$ & MPa & equivalent stress, Eq.~\eqref{eq:bp-main}\\
$\mathrm{DP}$ & -- & fatigue index $\sigma_{eq,BP}/s_{-1}$\\
\bottomrule
\end{tabular}
\end{center}

\block{Formulation} The equivalent stress is the square root of the orientation average of a
quadratic form of the plane stresses (2026, Eq.~6):
\begin{equation}
\sigma_{eq,BP}^2=\frac{1}{4\pi}\int_{S^2}\left(a\,\tau_a^2+b\,\sigma_{n,a}^2+c\,\tau_a\tau_m+d\,\sigma_{n,a}\sigma_{n,m}\right)dS ,
\qquad \sigma_{eq,BP}\le s_{-1},
\label{eq:bp-main}
\end{equation}
\begin{equation}
a=\tfrac92\left(\kappa^2-\tfrac43\right),\quad
b=3\,(3-\kappa^2),\quad
c=\tfrac52\,\kappa^2\left[\Bigl(\frac{2t_{-1}}{t_0}\Bigr)^2-1\right],\quad
d=5\left[\Bigl(\frac{2s_{-1}}{s_0}\Bigr)^2-1-\frac{2c}{15}\right].
\label{eq:bp-coef}
\end{equation}
The amplitude weights are non-negative only for $4/3\le\kappa^2\le3$. When $s_0$, $t_0$ are not
measured (2026, Eqs.~1--2),
\begin{equation}
s_0=\frac{4\,s_{-1}\,\sigma_u}{s_{-1}+2\sigma_u},\qquad \frac{4t_{-1}}{t_0}-\frac{2s_{-1}}{s_0}=1 .
\label{eq:bp-r0}
\end{equation}
For uniaxial loading $\langle\cos^4\theta\rangle=1/5$ and $\langle\cos^2\theta\sin^2\theta\rangle=2/15$,
so
\begin{equation}
\sigma_{eq,BP}^2=\sigma_a^2+\sigma_a\sigma_m\left[\Bigl(\frac{2s_{-1}}{s_0}\Bigr)^2-1\right],
\label{eq:bp-uni}
\end{equation}
which equals $s_{-1}^2$ at $s_{-1}$ (fully reversed) and at $s_0$ ($\sigma_a=\sigma_m=s_0/2$).

\block{Constants and calibration} $a,b,c,d$ in closed form from $s_{-1}$, $t_{-1}$, $s_0$, $t_0$, the
$R=0$ strengths measured or estimated by Eq.~\eqref{eq:bp-r0}. The repository takes them from the
workbook \texttt{Sigm1}, \texttt{Taum1}, \texttt{Sig0}, \texttt{Tau0} (and \texttt{Su} for the
estimate); nothing is fitted except the master-curve constants on the uniaxial $R=-1$ design tests.

\block{Life} None: a fatigue-limit criterion. The repository reads finite lives on the master curve
of the index $\sigma_{eq,BP}/s_{-1}$ (Section~\ref{sec:mastercurve}).

\block{Repository choices}
\begin{itemize}
\item $\tau_a$ is the radius of the minimum circumscribed circle of the shear path (the major
  semi-axis of the single-harmonic ellipse); $\tau_m$ is the magnitude of the mean shear vector.
\item 24$\times$48 Gauss--Legendre/azimuth quadrature instead of the MATLAB angular grid: agreement
  within discretisation error, not bitwise.
\item A negative integral is clipped to 0. The admissible range $4/3\le\kappa^2\le3$ is not enforced.
\item Missing \texttt{Sig0} and/or \texttt{Tau0} are estimated by Eq.~\eqref{eq:bp-r0}; this needs
  \texttt{Su}.
\item Single-harmonic loading only; no \texttt{\_ext} variant (no plane is selected).
\end{itemize}

\block{Worked example} Synthetic material: $s_{-1}=300$, $t_{-1}=220$, $\sigma_u=800\MPa$
($\kappa^2=1.86$); Eq.~\eqref{eq:bp-r0} gives $s_0=505.3\MPa$. The index is 1 in reversed tension at
$s_{-1}$, in reversed torsion at $t_{-1}$ and at the $R=0$ limit. Tension $\sigma_a=200$ with
$\sigma_m=150\MPa$: index 0.7623, equal to Eq.~\eqref{eq:bp-uni}. Out of phase, $\sigma_{xx}=200\sin\omega t$
with $\tau_{xy}=100\cos\omega t$: index 0.7859, unchanged by a shift of the time origin.

\block{Verification} Checked: the four loading limits; phase-origin invariance; the $R=0$ estimates;
the closed forms of the 2026 Eq.~(17) for equibiaxial and equitriaxial amplitudes. Table~4 of the
2026 paper (statistics of the 18 Table~2 cases, static normal mean with alternating shear) is
reproduced from the 17 computable cases (case SE gives neither $s_0$ nor $t_0$ nor $\sigma_u$): Min
$-8.0\%$, Max $16.2\%$, SD $7.8\%$, Range $24.2\%$; BP and CAIM are identical there, as the paper
states. Its PM10 $=79.0\%$ is not a multiple of $1/18$ (misprint; $83.3\%$ follows from its other
values). The 2024 Eq.~(16) carries $1/(4\pi)$, the 2026 Eq.~(6) prints the integral without it;
only the sphere average reproduces the uniaxial limits and the closed forms of Eq.~(17), so the 2026
omission is a misprint. Not reproduced: the database results of the 2024 paper.

File: docs/method-sheets/sheets/CAIM.tex
% registry: CAIM
\methodhead{CAIM}{B\"ohme, Papuga and Lange (2026): critical-amplitude integral-mean criterion}\label{sheet:CAIM}

\block{Source} S.~A.~B\"ohme, J.~Papuga, H.~Lange, \emph{Fatigue Fract.\ Eng.\ Mater.\ Struct.}
49 (2026) \cite{bohme2026}, Eqs.~(1), (2), (7), (9), (18); Tables~1, 2, 4. The coefficients and
clipping rule were checked against the supplied MATLAB file \texttt{damage\_criteria\_CAIM.m}.

\block{Idea and scope} Hybrid stress criterion, successor of BP (Sheet~\ref{sheet:BP}) by the same
authors. Amplitude effects are governed by the most loaded plane (a critical-plane maximum),
whereas mean-stress effects are better described by an average over all planes (an integral); the
two are decoupled. Proposed for the high-cycle fatigue limit of metals under multiaxial loading with
mean stresses.

\block{Inputs}
\begin{center}\small
\begin{tabular}{@{}llp{100mm}@{}}
\toprule
Symbol & Unit & Meaning\\\midrule
$\n$, $S^2$ & -- & plane normal and the unit sphere of normals\\
$\tau_a$, $\tau_m$ & MPa & shear stress amplitude and mean on the plane\\
$\sigma_{n,a}$, $\sigma_{n,m}$ & MPa & normal stress amplitude and mean on the plane\\
$s_{-1}=\fm$, $t_{-1}=\tm$ & MPa & fully reversed axial and torsion fatigue strengths (amplitudes)\\
$s_0$, $t_0$ & MPa & repeated ($R=0$) axial and torsion strengths, maximum stress\\
$\sigma_u$ & MPa & ultimate tensile strength (estimate of $s_0$)\\
$\kappa=s_{-1}/t_{-1}$ & -- & limit ratio\\
$a,b$ & -- & amplitude weights, Eq.~\eqref{eq:caim-ab}\\
$c,d$ & -- & mean-stress weights, those of BP, Eq.~\eqref{eq:caim-cd}\\
$\sigma_a$, $\sigma_m$ & MPa & uniaxial (or biaxial) amplitude and mean of the worked example\\
$\sigma_{eq,CAIM}$ & MPa & equivalent stress, Eq.~\eqref{eq:caim-main}\\
$\mathrm{DP}$ & -- & fatigue index $\sigma_{eq,CAIM}/s_{-1}$\\
\bottomrule
\end{tabular}
\end{center}

\block{Formulation}
\begin{gather}
\sigma_{eq,CAIM}^2=\max_{\n}\left(a\,\tau_a^2+b\,\sigma_{n,a}^2\right)
+\frac{1}{4\pi}\int_{S^2}\left(c\,\tau_a\tau_m+d\,\sigma_{n,a}\sigma_{n,m}\right)dS,
\qquad \sigma_{eq,CAIM}\le s_{-1},
\label{eq:caim-main}\\
a=\kappa^2,\qquad
b=\begin{cases}1, & \kappa^2<2,\\ \kappa^2-\kappa^4/4, & \kappa^2\ge2,\end{cases}
\label{eq:caim-ab}\\
c=\tfrac52\,\kappa^2\left[\Bigl(\frac{2t_{-1}}{t_0}\Bigr)^2-1\right],\qquad
d=5\left[\Bigl(\frac{2s_{-1}}{s_0}\Bigr)^2-1-\frac{2c}{15}\right],
\label{eq:caim-cd}
\end{gather}
with $s_0$, $t_0$ estimated, when not measured, by Eqs.~(1)--(2) as for BP:
$s_0=4s_{-1}\sigma_u/(s_{-1}+2\sigma_u)$ and $4t_{-1}/t_0-2s_{-1}/s_0=1$. A negative squared
equivalent stress is clipped to zero, as in the MATLAB code. In uniaxial loading with $\kappa^2<2$
the amplitude maximum is on the plane normal to the load, $\max(a\tau_a^2+\sigma_{n,a}^2)=\sigma_a^2$,
and the mean term is that of BP, so
$\sigma_{eq,CAIM}^2=\sigma_a^2+\sigma_a\sigma_m[(2s_{-1}/s_0)^2-1]$, as for BP.

\block{Constants and calibration} $a,b,c,d$ in closed form from $s_{-1}$, $t_{-1}$, $s_0$, $t_0$. The
repository takes them from the workbook \texttt{Sigm1}, \texttt{Taum1}, \texttt{Sig0},
\texttt{Tau0}, with the BP estimates when the $R=0$ strengths are missing (needs \texttt{Su});
nothing is fitted except the master-curve constants on the uniaxial $R=-1$ design tests.

\block{Life} None: a fatigue-limit criterion. The repository reads finite lives on the master curve
of the index $\sigma_{eq,CAIM}/s_{-1}$ (Section~\ref{sec:mastercurve}).

\block{Repository choices}
\begin{itemize}
\item Amplitude term: maximum over a 24$\times$48 sphere grid, refined by a pattern search from the 12
  best grid normals and the three axes. Mean term: the same 24$\times$48 orientation average as BP.
  These replace the uniform angular summation of the MATLAB code; agreement is within
  discretisation error, and the global maximum is searched, not proven.
\item $\tau_a$ is the radius of the minimum circumscribed circle of the shear ellipse on each plane;
  $\tau_m$ the magnitude of the mean shear vector.
\item Estimated $R=0$ strengths when \texttt{Sig0}/\texttt{Tau0} are missing.
\item Single-harmonic loading only; no \texttt{\_ext} variant.
\end{itemize}

\block{Worked example} Synthetic material: $s_{-1}=300$, $t_{-1}=220$, $\sigma_u=800\MPa$
($\kappa^2=1.86<2$, so $b=1$). Index 1 in reversed tension at $s_{-1}$ and in reversed torsion at
$t_{-1}$. Tension $\sigma_a=200$ with $\sigma_m=150\MPa$: CAIM $0.7623$ = BP $0.7623$. Equibiaxial
amplitude $\sigma_{xx}=\sigma_{yy}=200\sin\omega t$: every plane containing the $z$ axis carries
$\sigma_{n,a}=\sigma_a$, $\tau_a=0$, and CAIM gives $0.6667=\sigma_a/s_{-1}$, whereas BP gives
$0.9754$.

\block{Verification} Checked: the four loading limits and both branches of $b$; an independent dense
angular evaluation of the MATLAB equations; the clipping; BP and CAIM distinct; the closed forms of
Eq.~(18) for equibiaxial and equitriaxial amplitudes. Table~4 statistics of the 18 Table~2 cases are
reproduced from the 17 computable cases, with CAIM identical to BP there, as the paper states (see
Sheet~\ref{sheet:BP}; PM10 $=79.0\%$ is a misprint). Eq.~(7) prints the integral without
$1/(4\pi)$; only the sphere average reproduces the uniaxial limits, so this is a misprint. Not
reproduced: the database statistics beyond Table~4.

File: docs/method-sheets/sheets/CARSPA.tex
% registry: CARSPA
\methodhead{CARSPA}{Carpinteri and Spagnoli (2001): critical-plane criterion for hard metals}\label{sheet:CARSPA}

\block{Source} A.~Carpinteri, A.~Spagnoli, \emph{Int.\ J.\ Fatigue} 23 (2001) 135--145
\cite{carpinteri2001}, Eqs.~(22)--(30), Tables~1--4; averaging of the principal directions from
\cite{carpinteri1999}, Eqs.~(1)--(9), Fig.~3, Table~1; notation of \cite{carpinteri2000}.

\block{Idea and scope} The fatigue fracture plane follows the weighted mean direction $\hat 1$ of
the maximum principal stress. The critical plane is rotated from it by an angle $\delta$ that
depends on $\tm/\fm$ only, and the maximum normal stress and the shear amplitude acting on it are
combined quadratically. Proposed for the fatigue limits of hard metals,
$1/\sqrt3\le\tm/\fm\le1$, under in-phase and out-of-phase sinusoidal loading with mean stresses.

\block{Inputs}
\begin{center}\small
\begin{tabular}{@{}llp{100mm}@{}}
\toprule
Symbol & Unit & Meaning\\\midrule
$\sigma_{af}=\fm$, $\tau_{af}=\tm$ & MPa & fully reversed axial (or bending) and torsion limits\\
$\phi,\theta,\psi$ & rad & principal Euler angles of the directions 1, 2, 3 at $t_k$\\
$m_\sigma$ & -- & inverse slope of the R $=-1$ tension S--N curve\\
$c$ & -- & threshold of the weight function, 0.5 in the paper's tables\\
$\delta$ & deg & angle between $\hat 1$ and the critical-plane normal $\mathbf w$\\
$N_m$, $N_a$, $C_a$ & MPa & mean and amplitude of the normal stress, shear amplitude on $\mathbf w$\\
$\sigma_{eq}$ & MPa & equivalent stress; $\sigma_{eq}\le\fm$ means no failure\\
\bottomrule
\end{tabular}
\end{center}

\block{Formulation} With direction 1 at $(\cos\phi\sin\theta,\ \sin\phi\sin\theta,\ \cos\theta)$
and the angles reduced to $0\le\phi,\theta\le\pi/2$, $-\pi/2<\psi\le\pi/2$ (two-stage procedure
of \cite{carpinteri1999}),
\begin{gather}
\hat\phi=\frac1W\sum_k W(t_k)\,\phi(t_k)\ \ (\hat\theta,\hat\psi\ \text{alike}),\qquad
W(t_k)=\begin{cases}0 & \sigma_1(t_k)<c\,\fm\\ \bigl(\sigma_1(t_k)/\fm\bigr)^{m_\sigma} & \text{else}\end{cases}
\label{eq:carspa-avg}\\
\delta = 45\cdot\tfrac32\bigl[1-(\tm/\fm)^2\bigr]\ \text{deg},\qquad
\mathbf w=\cos\delta\,\hat 1+\sin\delta\,\hat 3 , \label{eq:carspa-delta}\\
\sigma_{eq}=\sqrt{(N_m+N_a)^2+(\fm/\tm)^2C_a^2}\le\fm . \label{eq:carspa}
\end{gather}
$C_a$ is the major semi-axis of the ellipse of the shear stress vector on $\mathbf w$. For
$\tm/\fm=1/\sqrt3$, $\delta=45^\circ$ and Eq.~\eqref{eq:carspa} becomes $N_{max}^2+3C_a^2\le\fm^2$;
for $\tm=\fm$, $\delta=0$. The error index is $I=100(\sigma_{eq}-\fm)/\fm$.

\block{Constants and calibration} None fitted. $m_\sigma$ comes from the tension S--N curve
(\texttt{m\_sigma}, or $-1/b$ from \texttt{b\_fat}).

\block{Life} The paper gives none; finite lives use the master curve on $\sigma_{eq}$
(Section~\ref{sec:mastercurve}), a repository extension.

\block{Repository choices}
\begin{itemize}
\item Case-level model, one harmonic sampled at 720 instants; no plane search.
\item First reduction by enumerating the column-sign changes with $\det=+1$; second reduction by
  Table~1 of \cite{carpinteri1999}. This reproduces the plane-stress cases (a1)--(c2) of
  \cite{carpinteri2000}.
\item Mirror and return (maintainer decision): the second reduction mirrors directions into the
  first octant of the fixed frame. The fixed axes are mirrored so that direction 1 at the instant
  of largest weight lies there, and $\mathbf w$ is mirrored back. A load and its mirror image then
  give the same $\sigma_{eq}$; the published tests are unchanged.
\item The sense of rotation in Eq.~\eqref{eq:carspa-delta} is not printed; it is the one that
  reproduces Tables~2--4.
\item Right-limit directions where two principal stresses are equal; peak-instant directions
  when $\sigma_1<c\fm$ at every instant.
\item $m_\sigma$ is needed only when the weighted instants have different principal frames.
\item $\tm/\fm$ outside $[1/\sqrt3,1]$ is out of scope (material), and $N_m<-N_a$ (loading).
\end{itemize}

\block{Worked example} Table~2, Swedish hard steel ($\fm=313.9$, $\tm=196.2\MPa$, $\delta=41.13^\circ$),
in-phase test~3 ($\sigma_a=255.1$, $\tau_a=127.5\MPa$): $\hat 1$ at $\eta=22.5^\circ$ from the axis,
$N_{max}=151.8$, $C_a=178.7\MPa$, $\sigma_{eq}=\sqrt{151.8^2+(313.9/196.2)^2\,178.7^2}=323.7\MPa$,
$I=+3.1\,\%$ (printed $+3$).

\block{Verification} Tables~2--4 (30 limits): $I$ from the printed $\eta_{cal}$ for all rows;
$\eta_{cal}$ within $1.5^\circ$ and the end-to-end $I$ for 27 rows. Three $\beta=90^\circ$ rows with
$\tau_a/\sigma_a=0.2$ print $\eta_{cal}=0$ where the procedure gives 2.3--3.5$^\circ$, unexplained.

File: docs/method-sheets/sheets/COIN.tex
% registry: COIN
\methodhead{COIN}{Schmidt and Kraft (2023): complex invariants, the COIN LiWI method}\label{sheet:COIN}

\block{Source} Schmidt and Kraft, \emph{Int.\ J.\ Fatigue} 168 (2023) 107474 \cite{schmidt2023},
Eqs.~(21)--(32), pp.~5--6; Tables~3--4.

\block{Idea and scope} The quadratic invariant form of the Modified Mohr--Mises hypothesis,
$I_1^2-k_a^2I_2$, is written in complex stress-amplitude space for single-frequency (synchronous
sinusoidal) multiaxial loading. Two complex invariants, a Hermitian magnitude $H$ and a complex square
$C$, are blended by a phase-sensitivity weight $k_\phi$; the weight decides how much a phase shift
between the invariant contributions lowers the equivalent amplitude. The source handles mean stresses
separately, in its damage laws.

\block{Inputs}
\begin{center}\small
\begin{tabular}{@{}llp{100mm}@{}}
\toprule
Symbol & Unit & Meaning\\\midrule
$s_{-1}=\fm$, $\tm$ & MPa & fully reversed axial (bending) and torsion fatigue limits\\
$k_a$ & -- & strength ratio $s_{-1}/\tm$ (Eq.~22)\\
$\mathbf Z$ & MPa & complex amplitude tensor, $\Tsig(t)=\operatorname{Re}(\mathbf Z\,e^{j\omega t})$ (mean-free part); $\overline{\mathbf Z}$ its complex conjugate\\
$j$ & -- & imaginary unit\\
$I_1$, $I_2$ & MPa, MPa$^2$ & stress invariants $I_1=\tr\Tsig$, $I_2=\tfrac12\bigl[(\tr\Tsig)^2-\tr(\Tsig^2)\bigr]$\\
$\sigma_{\mathrm{eq},ka}$ & MPa & Mertens equivalent stress, Eq.~\eqref{eq:coin-q}\\
$Q(t)$ & MPa$^2$ & $I_1(t)^2-k_a^2I_2(t)$ of the mean-free stress; $\overline Q$ its time mean\\
$H$, $C$ & MPa$^2$ & Hermitian magnitude and complex square, Eq.~\eqref{eq:coin-hc}\\
$k_\phi$ & -- & phase-sensitivity weight\\
$\sigma_{\mathrm{COIN}}$ & MPa & equivalent stress amplitude, Eq.~\eqref{eq:coin-main}\\
\bottomrule
\end{tabular}
\end{center}

\block{Formulation} With $k_a=s_{-1}/\tm$ (Eq.~22), the quadratic Mertens form (Eq.~21) is
\begin{equation}
\sigma_{\mathrm{eq},ka}^2 = I_1^2 - k_a^2\,I_2 .
\label{eq:coin-q}
\end{equation}
For $\Tsig(t)=\operatorname{Re}(\mathbf Z e^{j\omega t})$ it defines
\begin{equation}
H = |\tr\mathbf Z|^2 - \frac{k_a^2}{2}\Bigl(|\tr\mathbf Z|^2 - \tr(\mathbf Z\,\overline{\mathbf Z})\Bigr) ,
\qquad
C = (\tr\mathbf Z)^2 - \frac{k_a^2}{2}\Bigl((\tr\mathbf Z)^2 - \tr(\mathbf Z^2)\Bigr) ,
\label{eq:coin-hc}
\end{equation}
combined into the equivalent amplitude (Eq.~32)
\begin{equation}
\sigma_{\mathrm{COIN}} = \sqrt{k_\phi\,H + (1-k_\phi)\,|C|} .
\label{eq:coin-main}
\end{equation}
They satisfy $H=2\,\overline Q$ and $|C|=2\,(\max_t Q-\overline Q)$: $k_\phi=1$ gives the invariant RMS,
$k_\phi=0.5$ the time-domain maximum $\sqrt{\max_t Q}$ (the amplitude of MMMH,
Sheet~\ref{sheet:MMMH}), and $k_\phi=0$ cancels invariants shifted by $90^\circ$. The paper derives
Eqs.~(24)--(30) for plane stress.

\block{Constants and calibration} Paper: $k_a$ from the two fatigue limits; $k_\phi$ fitted empirically
per material (Table~3 reports 0.85--1.10), with no identification rule. Repository: $k_a$ from the
workbook $\fm$, $\tm$ (finite and positive); $k_\phi$ read from the optional constant
\texttt{k\_phi}, default 1.0. Only the master-curve constants are fitted.

\block{Life} No native life law in the repository. The index $\sigma_{\mathrm{COIN}}/s_{-1}$ is the
damage parameter of the shared master curve (Section~\ref{sec:mastercurve}).

\block{Repository choices}
\begin{itemize}
\item $\mathbf Z=\Sc-j\,\Ss$. The plane-stress Eqs.~(21)--(32) carry over to 3-D stress tensors through
  $\tr\mathbf Z$, $\tr(\mathbf Z\overline{\mathbf Z})$ and $\tr(\mathbf Z^2)$ without change.
\item Default $k_\phi=1.0$ (RMS formulation) when \texttt{k\_phi} is absent, since the paper gives no rule.
\item No mean-stress term, as in the paper's equivalent amplitude (the source injects the mean stress
  through its PRAM/PRAJ damage laws, which are not implemented).
\item The returned value is the index $\sigma_{\mathrm{COIN}}/s_{-1}$; a negative radicand is clamped
  to~0.
\end{itemize}

\block{Worked example} Steel with $s_{-1}=313.9$, $\tm=196.2\MPa$; bending $\sigma_a=200\MPa$ and torsion
$\tau_a=120\MPa$ at $90^\circ$: index $0.8832$ with $k_\phi=1.0$ and $0.6371$ with $k_\phi=0.5$.

\block{Verification} The paper prints only scatter-band statistics of lives on external data (Table~4),
no specimen table, so no table is reproduced. Checked: the plane-stress closed forms Eqs.~(27) and~(30)
for arbitrary component phases; $k_\phi=1$ against $\sqrt{2\,\overline Q}$ and $k_\phi=0.5$ against
$\sqrt{\max_t Q}$ from a 20\,000-step time-domain evaluation; exact cancellation at $k_\phi=0$ for
$\sigma_x=k_a\tau_{xy}$ shifted by $90^\circ$; index~1 at both fatigue limits.

File: docs/method-sheets/sheets/CROSSLAND.tex
% registry: CROSSLAND
\methodhead{CROSSLAND}{Crossland (1956): deviatoric amplitude and maximum hydrostatic stress}\label{sheet:CROSSLAND}

\block{Source} B.~Crossland, \emph{Proc.\ Int.\ Conf.\ on Fatigue of Metals}, IMechE, London (1956)
\cite{crossland1956}. Implemented in the form restated by I.~V.~Papadopoulos, P.~Davoli, C.~Gorla,
M.~Filippini, A.~Bernasconi, \emph{Int.\ J.\ Fatigue} 19 (1997) 219--235 \cite{papadopoulos1997},
Eqs.~(38)--(39), (44)--(45), (65)--(66), (85); Table~1.

\block{Idea and scope} Stress-invariant fatigue-limit criterion. The amplitude of $\sqrt{J_2}$, a
measure of the cyclic shear, drives fatigue; the \emph{maximum} hydrostatic stress of the cycle
opens or closes micro-cracks and shifts the limit linearly. Proposed for the high-cycle fatigue
limit of ductile metals under multiaxial loading, in and out of phase, with mean stresses.

\block{Inputs}
\begin{center}\small
\begin{tabular}{@{}llp{100mm}@{}}
\toprule
Symbol & Unit & Meaning\\\midrule
$\fm$, $\tm$ & MPa & fully reversed tension (bending) and torsion fatigue limits\\
$\mathbf s$ & MPa & deviatoric stress, $\mathbf s=\dev\Tsig$\\
$\sqrt{J_{2,a}}$ & MPa & amplitude of $\sqrt{J_2}$: radius of the smallest hypersphere enclosing the deviatoric path, Eq.~\eqref{eq:cross-j2}\\
$\sigma_{H,a}$, $\sigma_{H,m}$ & MPa & amplitude and mean of the hydrostatic stress $\sigma_H=\tr\Tsig/3$\\
$\sigma_{H,\max}$ & MPa & largest hydrostatic stress of the cycle, $\sigma_{H,a}+\sigma_{H,m}$ (Eq.~45)\\
$\sigma_a$, $\tau_a$, $\delta$ & MPa, MPa, rad & bending and torsion amplitudes and their phase shift (Eq.~44)\\
$\kappa$, $\lambda$ & --, MPa & constants of the criterion, Eq.~\eqref{eq:cross-const} (this $\kappa$ is not the ratio of Section~\ref{sec:notation})\\
$\mathrm{DP}$ & -- & fatigue index, Eq.~\eqref{eq:cross-index}\\
$I$ & \% & error index of Papadopoulos et al.\ (Eq.~85)\\
\bottomrule
\end{tabular}
\end{center}

\block{Formulation} In the form of Papadopoulos et al.\ (Eqs.~65--66),
\begin{gather}
\sqrt{J_{2,a}} + \kappa\,\sigma_{H,\max} \le \lambda , \label{eq:cross-main}\\
\kappa = \frac{3\,\tm}{\fm} - \sqrt3 , \qquad \lambda = \tm . \label{eq:cross-const}
\end{gather}
For a non-proportional history, $\sqrt{J_{2,a}}$ is the radius of the smallest hypersphere that
encloses the deviatoric path in the norm $\lVert\mathbf s\rVert=\sqrt{\mathbf s:\mathbf s/2}$
(Eqs.~38--39). For bending $\sigma_a$ and torsion $\tau_a$ out of phase by $\delta$ (Eq.~44),
\begin{equation}
\sqrt{J_{2,a}} = \frac{1}{\sqrt2}\left[\frac{\sigma_a^2}{3} + \tau_a^2 +
\sqrt{\Bigl(\frac{\sigma_a^2}{3} + \tau_a^2\Bigr)^2 - \frac43\,\sigma_a^2\tau_a^2\sin^2\delta}\;\right]^{1/2} .
\label{eq:cross-j2}
\end{equation}
The constants put both limits on the threshold: in torsion $\sqrt{J_{2,a}}=\tm$, $\sigma_H=0$; in
tension $\sqrt{J_{2,a}}=\fm/\sqrt3$, $\sigma_{H,\max}=\fm/3$. The error index is
$I=100\,(\mathrm{DP}-1)$ (Eq.~85) with
\begin{equation}
\mathrm{DP} = \frac{\sqrt{J_{2,a}} + \kappa\,(\sigma_{H,a}+\sigma_{H,m})}{\tm} .
\label{eq:cross-index}
\end{equation}
$\kappa>0$ (a tensile hydrostatic stress is detrimental) requires $\tm/\fm>1/\sqrt3$. For a
non-proportional path this enclosing radius is not the $\sqrt{J_{2,a}}$ of
Eq.~\eqref{eq:invariants}.

\block{Constants and calibration} Paper and repository: $\kappa$ and $\lambda$ in closed form from
$\fm$ and $\tm$, Eq.~\eqref{eq:cross-const}. The repository uses the $R=-1$ limits of the workbook
Summary (averaged per loading mode when several sources report one). Nothing is fitted except the
master-curve constants $A$, $b$ on the uniaxial $R=-1$ design tests. A material whose limits are
missing or flagged by the importer is skipped.

\block{Life} No native life law: Crossland is a fatigue-limit criterion. Finite lives use the index
\eqref{eq:cross-index} on the shared master curve (Section~\ref{sec:mastercurve}), with $\fm$, $\tm$
kept at their fatigue-limit values; a repository extension.

\block{Repository choices}
\begin{itemize}
\item For one harmonic the deviatoric path is an ellipse centred on $\dev\Sm$; $\sqrt{J_{2,a}}$ is its
  semi-major axis, the square root of the largest eigenvalue of the $2\times2$ Gram matrix of
  $\dev\Ss$ and $\dev\Sc$ in the norm above. This exact radius replaces a numerical minimum-ball search.
\item $\sigma_{H,a}=\sqrt{(\tr\Ss)^2+(\tr\Sc)^2}/3$ and $\sigma_{H,m}=\tr\Sm/3$.
\item The fatigue-limit index is the damage parameter of the master curve, for finite-life comparisons
  (not part of Crossland's criterion).
\item Case-level model: no plane search and no \texttt{\_ext} variant.
\end{itemize}

\block{Worked example} Synthetic material $\fm=300$, $\tm=200\MPa$: $\kappa=3\cdot200/300-\sqrt3=0.2679$.
Both limits give an index of~1. Bending $\sigma_a=200\MPa$ with torsion $\tau_a=120\MPa$: index
$0.9220$ in phase and $0.8107$ at $\delta=60^\circ$, the latter equal to Eq.~\eqref{eq:cross-j2}
inserted in Eq.~\eqref{eq:cross-index}.

\block{Verification} Papadopoulos et al.\ (1997) Table~1 is reproduced to print precision for
$\delta=0^\circ$, $90^\circ$ and $180^\circ$. The rows at $30^\circ$, $45^\circ$, $60^\circ$ and
$120^\circ$ were computed in the paper with $\sin\delta$ instead of the $\sin^2\delta$ of Eq.~(44);
every such row matches the $\sin\delta$ variant exactly, while Eq.~(44) itself is the enclosing
radius. These rows are strict xfails (paper calculation error). The $I^a$ column of Vu, Halm and
Nadot (2010) \cite{vu2010} checks the same index on 116 of 117 tests (Table~1 row~10 prints the
$I^c$ value under $I^a$).

File: docs/method-sheets/sheets/DANGVAN.tex
% registry: DANGVAN
\methodhead{DANGVAN}{Dang Van (1973): mesoscopic shear and hydrostatic stress}\label{sheet:DANGVAN}

\block{Source} K.~Dang Van, \emph{Sciences et Technique de l'Armement} 47 (1973) 647--722
\cite{dangvan1973}. Implemented as the documented variant of Eq.~(3) of B\"ohme, Papuga and Lange,
\emph{Fatigue Fract.\ Eng.\ Mater.\ Struct.}\ (2026) \cite{bohme2026}, the modified form of Papuga and
Halama; Eqs.~(3)--(4), (16); Table~4.

\block{Idea and scope} Mesoscopic fatigue-limit criterion. Cracks nucleate in the least favourably
oriented grains; after elastic shakedown, the mesoscopic shear stress in those grains, combined with
the hydrostatic stress, must stay below a limit line. Proposed for the high-cycle fatigue limit of
metallic components, widely used in industrial design.

\block{Inputs}
\begin{center}\small
\begin{tabular}{@{}llp{100mm}@{}}
\toprule
Symbol & Unit & Meaning\\\midrule
$s_{-1}=\fm$, $\tm$ & MPa & fully reversed tension (bending) and torsion fatigue limits\\
$\kappa$ & -- & limit ratio $\fm/\tm$ (Eq.~4)\\
$\tau(t)$ & MPa & mesoscopic shear stress (Tresca measure of the deviatoric stress minus its shakedown centre)\\
$\sigma_H(t)$ & MPa & hydrostatic stress, $\tr\Tsig/3$\\
$a$, $b$ & --, MPa & constants of the classical form, Eq.~\eqref{eq:dv-classic}\\
$\n$ & -- & unit normal of a material plane\\
$\tau_{sa}(\n)$ & MPa & radius of the smallest circle enclosing the shear-stress path on the plane $\n$\\
$\sigma_{H,a}$, $\sigma_{H,m}$, $\sigma_{H,\max}$ & MPa & amplitude, mean and maximum $\sigma_{H,m}+\sigma_{H,a}$ of $\sigma_H$\\
$\sigma_{eq,DV}$ & MPa & equivalent stress, Eq.~\eqref{eq:dv-main}\\
$\sigma_a$ & MPa & amplitude of the worked example's loads\\
\bottomrule
\end{tabular}
\end{center}

\block{Formulation} Dang Van's criterion (in the form popularised in later papers) states that, at every
instant of the stabilised cycle,
\begin{equation}
\max_t\bigl[\tau(t) + a\,\sigma_H(t)\bigr] \le b , \qquad
a = 3\Bigl(\frac{\tm}{\fm} - \frac12\Bigr) , \qquad b = \tm .
\label{eq:dv-classic}
\end{equation}
The original papers define $\tau$ through the elastic-shakedown state and give no closed form for
general loading. The repository implements Eq.~(3) of B\"ohme et al.\ (2026),
\begin{equation}
\sigma_{eq,DV} = \kappa\,\max_{\n}\tau_{sa}(\n) + \Bigl(3 - \tfrac32\kappa\Bigr)\sigma_{H,\max} ,
\qquad \kappa = \frac{\fm}{\tm} , \qquad \mathrm{DP} = \frac{\sigma_{eq,DV}}{\fm} .
\label{eq:dv-main}
\end{equation}
Dividing by $\kappa$ gives $\tau_{sa}+3(\tm/\fm-1/2)\,\sigma_{H,\max}\le\tm$, the classical constants of
Eq.~\eqref{eq:dv-classic}. For equibiaxial loading of amplitude $\sigma_a$, Eq.~(16) gives
$\sigma_{eq,DV}=2\sigma_a(1-\kappa/4)$.

\block{Constants and calibration} Paper and repository: $a$ and $b$ (or $\kappa$) from the fully reversed
tension and torsion limits, so the index is~1 at both limits. The repository uses the workbook
\texttt{Sigm1}, \texttt{Taum1}; nothing is fitted except the master-curve constants on the uniaxial
$R=-1$ design tests.

\block{Life} No native life law: Dang Van is a fatigue-limit criterion. The index is the damage parameter
of the shared master curve (Section~\ref{sec:mastercurve}).

\block{Repository choices}
\begin{itemize}
\item Amplitude plus maximum, not the maximum of the sum: the variant adds the largest shear amplitude
  and the largest hydrostatic stress instead of maximising $\tau(t)+a\,\sigma_H(t)$ over time. The two
  coincide for proportional loading. For a single harmonic the shakedown centre is the mean deviatoric
  stress, so $|\tau(t)|\le\tau_{sa}$ and, with $a>0$ ($\tm/\fm>1/2$), the variant is conservative.
\item Shear amplitude: minimum circumscribed circle on each plane (exact for a single harmonic, as in
  BP and CAIM), maximised over a sphere grid with pattern-search refinement.
\item $\sigma_{H,\max}=\sigma_{H,m}+\sigma_{H,a}$ from the harmonic.
\item Case-level model (it uses the whole history): no \texttt{\_ext} variant.
\item The index is the damage parameter of the master curve.
\end{itemize}

\block{Worked example} Synthetic material $\fm=300$, $\tm=200\MPa$ ($\kappa=1.5$). Both limits give
index~1. Equibiaxial amplitude $150\MPa$: index $0.6250$, equal to $2\sigma_a(1-\kappa/4)/\fm$. Tension
$\sigma_a=200\MPa$ with mean $100\MPa$ ($\tau_{sa}=\sigma_a/2$, $\sigma_{H,\max}=(100+200)/3\MPa$):
index $0.7500$.

\block{Verification} Eq.~(16) closed forms for equibiaxial and equitriaxial loading over several
$\kappa$; the Table~4 DV statistics of B\"ohme et al.\ (2026) on its 18 tests (maximum 20.0,
minimum $-18.6$, mean 3.6, standard deviation 11.9 points; 44.4\,\% within $\pm10$); invariance to
rotation and to a time shift. The DV column ($I^b$) of Vu, Halm and Nadot \cite{vu2010} is reproduced on
115 of 117 tests. Not implemented: the original shakedown-based formulation for arbitrary paths.

File: docs/method-sheets/sheets/EK.tex
% registry: EK
\methodhead{EK}{Ellyin and Kujawski (1993): multiaxial criterion with mean-stress effect}\label{sheet:EK}

\block{Source} F.~Ellyin, D.~Kujawski, in \emph{Advances in Multiaxial Fatigue}, ASTM STP 1191
(1993) 55--66 \cite{ellyin1993}, Eqs.~(5b), (9)--(18), pp.~60--61; Fig.~2.

\block{Idea and scope} The damage parameter is the cyclic distortional strain-energy range, raised
by a mean-stress factor built on the sum of the principal mean stresses and divided by a
multiaxial constraint factor computed from the free-surface principal strains. The paper applies
the high-cycle form (Eqs.~16--18) ``when bulk material response is essentially elastic''; it does
not treat non-proportional cycles.

\block{Inputs}
\begin{center}\small
\begin{tabular}{@{}llp{100mm}@{}}
\toprule
Symbol & Unit & Meaning\\\midrule
$\Delta W_d$, $\Delta W_d^e$, $\Delta W_d^p$ & MPa & distortional strain-energy range per reversal; elastic and plastic parts\\
$\bar\sigma$, $\Delta\bar\sigma=2\bar\sigma$ & MPa & effective (von Mises) stress amplitude and range\\
$\sigma_m$ & MPa & sum of the principal mean stresses, $\sigma_{1,m}+\sigma_{2,m}+\sigma_{3,m}=\tr\Sm$ (Eq.~5b)\\
$\sigma_a$, $\sigma_{-1}$ & MPa & uniaxial stress amplitude and fully reversed uniaxial strength (Eq.~18)\\
$E$, $\nu=\nu_e$ & MPa, -- & Young's modulus and elastic Poisson's ratio\\
$E^*$ & MPa & $3E/[2(1+\nu)]$\\
$\bar\rho$ & -- & multiaxial constraint factor, Eq.~\eqref{eq:ek-rho}\\
$\bar\nu$, $\nu_p$ & -- & effective Poisson's ratio (Eq.~13) and plastic Poisson's ratio (0.5)\\
$\varepsilon_{\max}$, $\gamma_{\max}$ & -- & maximum in-plane principal strain and maximum shear strain over the cycle\\
$\varepsilon_r$ & -- & normal strain of the free surface (Eq.~14)\\
$\varepsilon_{xx}$, $\varepsilon_{yy}$, $\varepsilon_{zz}$ & -- & surface strains ($x$--$y$ the surface, $z$ its normal)\\
$\alpha$, $n$ & -- & mean-stress weight (\texttt{alpha\_EK}) and constraint exponent (\texttt{n\_EK})\\
$K'$, $n'$ & MPa, -- & optional cyclic Ramberg--Osgood coefficient and exponent (\texttt{K\_prime}, \texttt{n\_prime})\\
$\Delta\varepsilon_p$, $\varepsilon_{p,a}$ & -- & plastic strain range and amplitude\\
$\psi$ & MPa & damage parameter (MJ/m$^3$)\\
\bottomrule
\end{tabular}
\end{center}

\block{Formulation} Ellyin and Kujawski (Eqs.~11--18) define
\begin{equation}
\psi = \frac{\Delta W_d}{\bar\rho^{\,n}}\Bigl(1+\alpha\,\frac{\sigma_m}{\bar\sigma}\Bigr),\qquad
\Delta W_d^e = \frac{\Delta\bar\sigma^2}{2E^*},\qquad E^* = \frac{3E}{2(1+\nu)} ,
\label{eq:ek-main}
\end{equation}
with $\sigma_m$ the sum of the principal mean stresses, without a factor $1/3$ (Eq.~5b), and the
constraint factor (Eq.~12)
\begin{equation}
\bar\rho = (1+\bar\nu)\,\frac{\varepsilon_{\max}}{\gamma_{\max}} ,
\label{eq:ek-rho}
\end{equation}
where $\bar\nu=\nu_e$ for elastic strains (Eq.~13). Its limiting values are $\bar\rho=1$ uniaxial,
$1+\nu$ in reversed torsion and $1-\nu$ equibiaxial (p.~60). The paper sets $\alpha=1/2$ and $n=1$
(p.~61, Eq.~18); in uniaxial loading this gives
$\sigma_a/\sigma_{-1}=\bigl(1+\sigma_m/(2\sigma_a)\bigr)^{-1/2}$. The repository computes
$\bar\sigma=\sqrt3\sqrt{J_{2,a}}$, $\varepsilon_{\max}$ and $\gamma_{\max}$ from the surface strains
with $\varepsilon_{zz}=-\nu(\varepsilon_{xx}+\varepsilon_{yy})/(1-\nu)$ (Eq.~14), the maxima taken
over 360 phase samples of the cycle.

This is not a critical-plane method: no plane search, tie rule or \texttt{np\_shear\_rule}
applies, and the global shear-amplitude selection does not change it.

\block{Constants and calibration} $\alpha=0.5$ and $n=1$ by default, as in the paper; both can be
supplied (\texttt{alpha\_EK}, \texttt{n\_EK}). $K'$, $n'$ are optional and never fitted. No EK
constant is calibrated statistically; only the master curve is fitted.

\block{Life} The repository uses the master curve on $\psi$, Eq.~\eqref{eq:mastercurve}, fitted on
the uniaxial $R=-1$ design set.

\block{Repository choices}
\begin{itemize}
\item High-cycle elastic form by default, $\Delta W_d=\Delta W_d^e$: $K'$, $n'$ are rarely present in
  HCF workbooks and never fitted. When both are supplied, the Masing plastic term
  $\Delta W_d^p=\frac{1-n'}{2(1+n')}\,\Delta\bar\sigma\,\Delta\varepsilon_p$ with
  $\varepsilon_{p,a}=(\bar\sigma/K')^{1/n'}$, $\nu_p=0.5$ and a strain-weighted $\bar\nu$ (equal to
  Eq.~13 in uniaxial tension) is added under assumed stress control.
\item Free surface: $x$--$y$ is the surface plane and $\varepsilon_{zz}$ follows from plane stress.
\item Non-proportional single harmonics (not treated in the paper): $\bar\sigma$ is $\sqrt3$ times
  the longest deviatoric half-chord, and $\varepsilon_{\max}$, $\gamma_{\max}$ are maxima over the
  period.
\item Mean stress: Eq.~(18) holds for $-1.06\le\sigma_m/\sigma_a\le4.4$, read as
  $\sigma_m/\bar\sigma$; a case outside is out of scope and the model is skipped (maintainer
  decision, 17 November 2026). A non-positive factor $1+\alpha\sigma_m/\bar\sigma$, possible only
  with a user $\alpha$, sets $\psi=0$.
\end{itemize}

\block{Worked example} Steel, $E=206\,000\MPa$, $\nu=0.3$, zero mean: uniaxial $300\MPa$ gives
$\bar\rho=1.00$, $\psi=0.75728\MPa$; torsion $200\MPa$ gives $\bar\rho=1.30$, $\psi=0.77670\MPa$.

\block{Verification} \texttt{tests/methods/test\_ellyin\_kujawski.py} (Eqs.~(5b), (9)--(18) and
Fig.~2 checked on the paper): $\bar\rho=1$, $1+\nu$, $1-\nu$ for uniaxial, torsional and equibiaxial states; Eq.~(13)
gives $\nu_e$ for elastic strains; the Eq.~(18) uniaxial mean-stress curve from
$\sigma_m/\sigma_a=-0.8$ to $4.0$; the torsion-to-tension ratio $\sqrt{(1+\nu)/3}$ ($n=1$) and
$1/\sqrt3$ ($n=0$); no effect of a mean shear stress; phase-origin invariance; the Masing term
recovers Eq.~(13) and the uniaxial closed-form energy. The paper prints no per-test values.
