Repository: andreachiocca/multiaxial-fatigue

# Method sheets (LaTeX)

One LaTeX document that states every registered criterion as its paper defines it, for reuse in
the FABER WG4.3 review article.

- `methods.tex`: the master file (preamble, shared macros, `\input` of each sheet).
- `notation.tex`: the notation shared by all sheets (frame, harmonic loading, invariants, plane
  quantities, material constants, master curve, load-equivalent error, plane search).
- `sheets/<NAME>.tex`: one sheet per method. The first line is `% registry: NAME` (several names
  separated by commas when one sheet covers variants). Every sheet has the blocks Source, Idea and

File: docs/method-sheets/sheets/FIN.tex
% registry: FIN
\methodhead{FIN}{Findley (1959): shear amplitude plus maximum normal stress on the critical plane}\label{sheet:FIN}

\block{Source} W.~N.~Findley, \emph{J.\ Eng.\ Ind.} (1959) \cite{findley1959}, Eqs.~(2), (8)--(10),
(13), (18), (19), (24), pp.~302--305.

\block{Idea and scope} Fatigue damage on a material plane is driven by the alternating shear stress
on that plane, increased linearly by the largest normal stress acting on it. The critical plane is
the plane where this combination is largest. Proposed for high-cycle fatigue of metals under
combined bending (or axial load) and torsion with mean stresses; the paper treats proportional
(in-phase) loading. The repository evaluates constant-amplitude, single-harmonic loading.

\block{Inputs}
\begin{center}\small
\begin{tabular}{@{}llp{100mm}@{}}
\toprule
Symbol & Unit & Meaning\\\midrule
$\theta$ & rad & orientation of the material plane (normal measured from the greatest principal stress in Eq.~(13))\\
$\tau_{\theta A}=\tau_a$ & MPa & shear stress amplitude on the plane\\
$\sigma_{\theta M}=\sigma_{n,\max}$ & MPa & maximum normal stress on the plane over the cycle, $\sigma_{n,m}+\sigma_{n,a}$ (Eq.~\eqref{eq:scalar})\\
$\sigma_{n,m}$, $\sigma_{n,a}$ & MPa & mean and amplitude of the normal stress on the plane\\
$\Delta\tau$ & MPa & shear stress range on the plane, $\tau_a=\Delta\tau/2$\\
$a\ge b$ & MPa & semi-axes of the elliptical shear path of an out-of-phase cycle\\
$k$ ($k_\mathrm{FI}$) & -- & normal stress sensitivity, material constant (workbook \texttt{k FI})\\
$f$ & MPa & Findley fatigue strength at the life considered\\
$\sigma_A$, $\tau_A$ & MPa & bending and torsion stress amplitudes (in-phase loading)\\
$\sigma_M$, $\tau_M$ & MPa & bending and torsion maximum stresses (in-phase loading)\\
$\fm$, $\tm$ & MPa & fully reversed bending and torsion fatigue limits\\
$r=\tm/\fm$ & -- & limit ratio, $\tfrac12<r<1$\\
$\mathrm{DP}$ & MPa & repository damage parameter, Eq.~\eqref{eq:fin-dp}\\
\bottomrule
\end{tabular}
\end{center}

\block{Formulation} On the plane of orientation $\theta$ (Eqs.~2, 8--10, p.~302),
\begin{equation}
\tau_{\theta A} + k\,\sigma_{\theta M} = f ,
\label{eq:fin-main}
\end{equation}
and the critical plane is the one that maximises the left-hand side. For in-phase bending and
torsion the maximum over the planes is (Eq.~18)
\begin{equation}
f = \sqrt{\Bigl(\frac{\sigma_A}{2}\Bigr)^2 + \tau_A^2 + k^2\Bigl[\Bigl(\frac{\sigma_M}{2}\Bigr)^2 + \tau_M^2\Bigr]} + k\,\frac{\sigma_M}{2} .
\label{eq:fin-eq18}
\end{equation}
Fully reversed torsion (Eq.~19) and fully reversed bending (Eq.~24) give
\begin{equation}
f = \tm\sqrt{1+k^2},\qquad f = \frac{\fm}{2}\left(k+\sqrt{1+k^2}\right),
\end{equation}
so the limit ratio fixes $k$:
\begin{equation}
\frac{\tm}{\fm} = \frac{k+\sqrt{1+k^2}}{2\sqrt{1+k^2}}
\quad\Longleftrightarrow\quad
k = \frac{2r-1}{\sqrt{1-(2r-1)^2}} ,\qquad r=\frac{\tm}{\fm}\in\left(\tfrac12,1\right).
\label{eq:fin-k}
\end{equation}
$k\to0$ for $r\to\tfrac12$ and $k\to\infty$ for $r\to1$. With zero mean stress the critical plane lies
at $\tan2\theta=1/k$ from the greatest principal stress (Eq.~13). In the repository, on every
candidate plane,
\begin{equation}
\mathrm{DP} = \tau_a + k_\mathrm{FI}\,\sigma_{n,\max},\qquad \tau_a=\tfrac12\Delta\tau,\qquad
\sigma_{n,\max}=\sigma_{n,m}+\sigma_{n,a} .
\label{eq:fin-dp}
\end{equation}
\emph{Critical plane}: the plane of largest DP (the selection metric is DP itself, so \texttt{FIN} and
\texttt{FIN\_ext} coincide); ties go to the larger damage (Section~\ref{sec:planes}).
\emph{Shear amplitude}: proportional loading gives $\tau_a=a$; out of phase, the default rule is
\texttt{rss}, $\tau_a=\sqrt{a^2+b^2}$ (MCE). The global selection of \texttt{docs/shear-amplitude.md}
can switch it to the longest chord (MCC, $\tau_a=a$).

\block{Constants and calibration} Paper: $k$ from the ratio of the fully reversed torsion and bending
limits, Eq.~\eqref{eq:fin-k}, or from fatigue strengths in two loading modes at the same life.
Repository: $k_\mathrm{FI}$ from the workbook, a \texttt{-{}-constants} record, or the pipeline
calibration. By default the pipeline searches $k_\mathrm{FI}\in[0,3]$ for the value that minimises
the standard deviation of $\ln N_f$ of the $R=-1$ tension and torsion failures about one master
curve, re-selecting the critical plane for each trial $k$; these tests become design rows. On
fatigue-limit datasets $k_\mathrm{FI}$ makes the $R=-1$ tension and torsion limits give the same DP,
which is the original procedure.

\block{Life} The 1959 paper prescribes no life law. The repository uses the master curve on DP
(Section~\ref{sec:mastercurve}); $\mathrm{DP}/f$ is a fatigue index.

\block{Repository choices}
\begin{itemize}
\item $\sigma_{n,\max}$ keeps its sign: a compressive normal stress lowers DP; no clipping.
\item Out-of-phase shear amplitude: \texttt{rss} of the shear-ellipse semi-axes; the paper gives no
  rule. A $k_\mathrm{FI}$ calibrated with the MCC amplitude is rejected by the production (MCE)
  assessment.
\item Life from the shared master curve $\mathrm{DP}=AN_f^b$, not a Findley-specific law.
\item $k_\mathrm{FI}$ calibrated by default on the life scatter of tension and torsion failures, not
  on the fatigue-limit ratio; it reduces to Eq.~\eqref{eq:fin-k} only if the two S--N curves are
  parallel and the limit ratio holds at every life.
\item The mean shear stress does not enter DP, as in the original criterion.
\end{itemize}

\block{Worked example} Synthetic material, $\fm=300$, $\tm=200\MPa$: Eq.~\eqref{eq:fin-k} gives
$k_\mathrm{FI}=0.3536$ and $f=\tm\sqrt{1+k^2}=212.13\MPa$. The plane search returns
$\mathrm{DP}=212.13\MPa$ at both limits. Bending with $\sigma_a=200$, $\sigma_m=100\MPa$
($\sigma_M=300\MPa$) gives $\mathrm{DP}=166.23\MPa$, as Eq.~\eqref{eq:fin-eq18}, a fatigue index
of 0.784; without the mean the DP would be $100\,(k+\sqrt{1+k^2})=141.4\MPa$.

\block{Verification} The plane search reproduces the closed forms Eqs.~(18), (19), (24) and the
critical-plane angle of Eq.~(13) for $k=0.1$, 0.2, 0.3, 1.1, and the limit ratios of p.~303. The
angles printed on p.~305 differ from Eq.~(13) by up to $0.65^\circ$ and between loadings; they appear
read from a figure (paper inconsistency). Also tested: analytical plane values, MCC/MCE amplitudes,
calibration and the explicit-amplitude path. Not reproduced: the experimental data of the paper or
an independent multiaxial dataset.

File: docs/method-sheets/sheets/FS.tex
% registry: FS
\methodhead{FS}{Fatemi and Socie (1988): critical plane approach including out-of-phase loading}\label{sheet:FS}

\block{Source} A.~Fatemi, D.~F.~Socie, \emph{Fatigue Fract.\ Eng.\ Mater.\ Struct.} 11 (1988)
149--165 \cite{fatemi1988}, Eqs.~(8)--(10).

\block{Idea and scope} Strain-based critical-plane criterion. Cracks nucleate and grow on the
planes of maximum shear strain; a tensile normal stress on those planes opens the crack faces,
reduces the friction between them and accelerates growth. Proposed for low- and high-cycle fatigue
of ductile metals that fail by shear cracking, including out-of-phase loading with additional
(non-proportional) hardening.

\block{Inputs}
\begin{center}\small
\begin{tabular}{@{}llp{100mm}@{}}
\toprule
Symbol & Unit & Meaning\\\midrule
$\Delta\gamma_{\max}/2$ & -- & maximum engineering shear strain amplitude over the planes\\
$\gamma_a$ & -- & engineering shear strain amplitude on a candidate plane (repository)\\
$\sigma_n^{\max}$, $\sigma_{n,\max}$ & MPa & largest normal stress over the cycle on that plane\\
$\sigma_{n,m}$, $\sigma_{n,a}$ & MPa & mean and amplitude of the normal stress on the plane\\
$\sigma_y$, $S_y$ & MPa & (cyclic) yield strength in the paper; workbook monotonic yield strength in the repository\\
$n=k_\mathrm{FS}$ & -- & normal-stress sensitivity, material constant\\
$E$, $\nu$ & MPa, -- & Young's modulus and Poisson's ratio (elastic strains)\\
$\nu_e$, $\nu_p$ & -- & elastic and plastic Poisson's ratios of Eq.~\eqref{eq:fs-life}\\
$\sigma_f'$, $b$, $\varepsilon_f'$, $c$ & MPa, --, --, -- & axial strain--life constants\\
$N_f$ & cycles & life\\
$\fm$, $\tm$ & MPa & fully reversed axial and torsion limits (fatigue-limit calibration)\\
$\theta$ & rad & angle between a plane normal and the load axis (uniaxial example)\\
$\mathrm{DP}$ & -- & damage parameter, Eq.~\eqref{eq:fs-dp}\\
\bottomrule
\end{tabular}
\end{center}

\block{Formulation} On the plane of maximum shear strain amplitude (Eq.~8),
\begin{equation}
\frac{\Delta\gamma_{\max}}{2}\left(1+n\,\frac{\sigma_n^{\max}}{\sigma_y}\right)=\text{constant} .
\label{eq:fs-main}
\end{equation}
With the uniaxial strain--life curve the paper obtains (Eq.~9)
\begin{equation}
\frac{\Delta\gamma_{\max}}{2}\left(1+n\frac{\sigma_n^{\max}}{\sigma_y}\right)
=(1+\nu_e)\frac{\sigma_f'}{E}(2N_f)^b+\frac n2(1+\nu_e)\frac{\sigma_f'^2}{E\,\sigma_y}(2N_f)^{2b}
+(1+\nu_p)\,\varepsilon_f'(2N_f)^c+\frac n2(1+\nu_p)\frac{\varepsilon_f'\sigma_f'}{\sigma_y}(2N_f)^{b+c} ,
\label{eq:fs-life}
\end{equation}
whose coefficients become those of Eq.~(10) with $n=0.6$, $\nu_e=0.29$, $\nu_p=0.5$. The repository
evaluates on every candidate plane
\begin{equation}
\mathrm{DP}=\gamma_a\left(1+k_\mathrm{FS}\,\frac{\sigma_{n,\max}}{S_y}\right),\qquad
\sigma_{n,\max}=\max(\sigma_{n,m}+\sigma_{n,a},\,0),
\label{eq:fs-dp}
\end{equation}
where $\gamma_a$ is the norm of the range of the tensorial shear strain on the plane, which equals
the engineering shear amplitude ($\gamma=2\varepsilon$), so no factor 2 is applied. \texttt{FS}
takes the plane of largest $\gamma_a$ (the source's plane rule; among tied planes the larger DP);
\texttt{FS\_ext} takes the largest DP over all planes (Section~\ref{sec:planes}).

\block{Constants and calibration} In the paper, $n$ is chosen so that uniaxial and torsional data
collapse on the FS parameter, i.e.\ by equating Eq.~\eqref{eq:fs-life} with the torsional
strain--life curve at the lives of interest. In the repository $k_\mathrm{FS}$ comes from the
workbook, from \texttt{--constants}, or from the pipeline: $k_\mathrm{FS}\in[0,3]$ minimises the
standard deviation of $\ln N_f$ of the $R=-1$ tension and torsion failures about one master curve
(one constant for all lives). These failures become design rows. The FS plane does not depend on
$k_\mathrm{FS}$, because it is chosen by $\gamma_a$. On fatigue-limit datasets $k_\mathrm{FS}$
equalises the DP of the reversed tension and torsion limits; with elastic strains,
$k_\mathrm{FS}=2\,(2\tm/\fm-1)\,S_y/\fm$.

\block{Life} The paper uses Eq.~\eqref{eq:fs-life}. The repository uses the master curve on DP
(Section~\ref{sec:mastercurve}) instead.

\block{Repository choices}
\begin{itemize}
\item $\sigma_{n,\max}<0$ is clipped to 0, so compression never lowers DP.
\item The workbook monotonic yield strength $S_y$ replaces the cyclic yield strength.
\item Strains are linear-elastic from $E$ and $\nu$; cyclic plasticity and non-proportional
  hardening, a key motivation of the original model, are not modelled. In the high-cycle regime of
  the supplied datasets $\gamma_a=\tau_a/G$.
\item Out-of-phase loading: $\gamma_a$ is half the longest chord of the shear-strain ellipse
  (\texttt{np\_shear\_rule = "longest\_chord"}), the maximum shear range on the plane over the
  cycle, as the source defines it.
\item $k_\mathrm{FS}$ is calibrated as above and assumed independent of life.
\item \texttt{FS\_ext} is a repository variant. Closed forms for this maximum under proportional
  elastic loading exist (Chiocca et al., 2024); the repository uses the numerical plane search.
\end{itemize}

\block{Worked example} Synthetic material (not experimental data): $E=200$\,GPa, $\nu=0.3$,
$S_y=400$, $\fm=300$, $\tm=200\MPa$. Equal DP at the two limits gives $k_\mathrm{FS}=0.8889$. Then
FS at the limits: tension 0.002600, torsion 0.002600. \texttt{FS\_ext} in tension: 0.002676 on the
plane at $38.5^\circ$ from the axis, where
$\mathrm{DP}(\theta)=(1+\nu)\frac{\sigma_a}{E}\sin2\theta\,(1+k_\mathrm{FS}\,\sigma_a\cos^2\theta/S_y)$
is largest. Tension with $\sigma_m=100$, $\sigma_a=250\MPa$: FS $=0.002257$, equal to the closed form
$(1+\nu)\frac{\sigma_a}{E}\bigl(1+k_\mathrm{FS}\frac{\sigma_m+\sigma_a}{2S_y}\bigr)$.

\block{Verification} Checked: the Eq.~(10) coefficients from Eq.~\eqref{eq:fs-life}; uniaxial
tension with mean stress (45$^\circ$ plane, $\gamma_a=(1+\nu)\varepsilon_a$,
$\sigma_n^{\max}=\sigma_{\max}/2$); engineering shear in pure torsion; the longest-chord shear range
out of phase. Not reproduced: the experimental data of the paper.

File: docs/method-sheets/sheets/GAM.tex
% registry: GAM
\methodhead{GAM}{Gon\c{c}alves, Ara\'ujo and Mamiya (2005): stress-based criterion for hard metals}\label{sheet:GAM}

\block{Source} C.~A.~Gon\c{c}alves, J.~A.~Ara\'ujo, E.~N.~Mamiya, \emph{Int.\ J.\ Fatigue} 27 (2005)
177--187 \cite{goncalves2005}, Eqs.~(11)--(14), Appendix~A (Eqs.~A.1--A.5, A.17); Tables~1--4.

\block{Idea and scope} An endurance criterion of the effective-stress type with two measures of the
history. The shear solicitation is the size of the rectangular prism that encloses the deviatoric
path; it is larger for a non-proportional path than for a proportional one of equal
$\sqrt{J_{2,a}}$. The normal solicitation is the \emph{maximum principal stress} over the cycle, in
place of the hydrostatic stress: the embryo crack normal to the largest principal stress governs the
opening effect. Proposed for high-cycle fatigue limits of hard metals,
$1.3\le\fm/\tm<\sqrt3$, under in-phase and out-of-phase sinusoidal loading of one frequency, with
mean stresses.

\block{Inputs}
\begin{center}\small
\begin{tabular}{@{}llp{100mm}@{}}
\toprule
Symbol & Unit & Meaning\\\midrule
$\fm$, $\tm$ & MPa & fully reversed bending (tension) and torsion fatigue limits, $\fm>\tm$\\
$\mathbf S(t)$ & MPa & deviatoric stress, $\Tsig(t)-\tfrac13\tr\Tsig(t)\,\mathbf I$\\
$\mathbf N_i$, $s_i(t)$ & --, MPa & orthonormal basis of the deviatoric space and the components of $\mathbf S(t)$ in it, $i=1,\dots,5$ (Eqs.~A.1--A.3)\\
$a_i$ & MPa & half-sides of the prism enclosing the deviatoric path, Eq.~\eqref{eq:gam-ai}\\
$\lambda_i$ & MPa & semi-axes of an ellipsoid enclosing the deviatoric path (Proposition~1)\\
$m_i$, $p_i$, $q_i$ & MPa & mean, sine and cosine coefficients of $s_i(t)$ for one harmonic\\
$\sigma_{p,i}(t)$ & MPa & principal stresses at time $t$\\
$\sigma_{p\max}$ & MPa & largest principal stress over the cycle, Eq.~\eqref{eq:gam-sp}\\
$\kappa$, $\lambda$ & --, MPa & constants of Eq.~\eqref{eq:gam-const} (this $\kappa$ is not the ratio of Section~\ref{sec:notation})\\
$I$ & \% & error index (Eq.~14)\\
\bottomrule
\end{tabular}
\end{center}

\block{Formulation} The endurance condition (Eq.~12) is
\begin{equation}
\sqrt{\sum_{i=1}^{5} a_i^2} + \kappa\,\sigma_{p\max} \le \lambda ,
\label{eq:gam-main}
\end{equation}
with, writing $\mathbf S(t)=\sum_i s_i(t)\mathbf N_i$ (Eqs.~A.1--A.3),
\begin{gather}
a_i = \tfrac12\Bigl(\max_t s_i(t) - \min_t s_i(t)\Bigr) \quad\text{(A.17)}, \label{eq:gam-ai}\\
\sigma_{p\max} = \max_t \max_i \sigma_{p,i}(t) \quad\text{(11)}. \label{eq:gam-sp}
\end{gather}
Proposition~1 (Eq.~A.5): for a path enclosed by an ellipsoid with semi-axes $\lambda_i$,
$\sum_i a_i^2=\sum_i\lambda_i^2$ in \emph{any} orthonormal basis, which avoids the construction of the
minimum enclosing ellipsoid (Eqs.~8--9). The constants follow from the fully reversed bending and
torsion limits (Eq.~13):
\begin{equation}
\kappa = \frac{\sqrt2}{\fm-\tm}\Bigl(\tm - \frac{\fm}{\sqrt3}\Bigr) , \qquad
\lambda = \sqrt2\,\frac{\tm\,\fm}{\fm-\tm}\Bigl(1 - \frac{1}{\sqrt3}\Bigr) .
\label{eq:gam-const}
\end{equation}
They place both limits on the threshold: in bending $\sqrt{\sum a_i^2}=\sqrt{2/3}\,\fm$ and
$\sigma_{p\max}=\fm$; in torsion $\sqrt{\sum a_i^2}=\sqrt2\,\tm$ and $\sigma_{p\max}=\tm$. The error
index is $I=100\,(\mathrm{LHS}-\lambda)/\lambda$ (Eq.~14), positive on the conservative side. The
repository returns $\mathrm{DP}=\bigl(\sqrt{\sum a_i^2}+\kappa\,\sigma_{p\max}\bigr)/\lambda$, so
$I=100\,(\mathrm{DP}-1)$.

\block{Constants and calibration} Paper and repository: $\kappa$ and $\lambda$ in closed form from
$\fm$ and $\tm$ (Eq.~13), with the $R=-1$ limits of the workbook Summary. Nothing is fitted except the
master-curve constants $A$, $b$ on the uniaxial $R=-1$ design tests. A material whose limits are
missing or flagged is skipped.

\block{Life} No native life law. The index is the damage parameter of the shared master curve
(Section~\ref{sec:mastercurve}); this extends an endurance criterion beyond its source. The index is
homogeneous of degree~1 in the load.

\block{Repository choices}
\begin{itemize}
\item For one harmonic, $s_i(t)=m_i+p_i\sin\omega t+q_i\cos\omega t$, so $a_i^2=p_i^2+q_i^2$ and,
  the basis being orthonormal, $\sqrt{\sum a_i^2}=\sqrt{\lVert\dev\Ss\rVert^2+\lVert\dev\Sc\rVert^2}$
  (Frobenius norms), exact and basis-free.
\item Eq.~\eqref{eq:gam-sp} as written: $\sigma_{p\max}$ is the largest eigenvalue of $\Tsig(t)$
  maximised over the cycle (720 time samples, then a golden-section refinement). The paper's tables
  used a phase-free peak instead (see Verification).
\item $\fm\le\tm$ is rejected ($\kappa$, $\lambda$ undefined). Outside $1.3\le\fm/\tm<\sqrt3$ the
  criterion is evaluated with a warning; for $\fm/\tm\ge\sqrt3$, $\kappa\le0$.
\item Finite life through the master curve, a repository extension. No \texttt{\_ext} variant.
\end{itemize}

\block{Worked example} Hard steel of Nishihara and Kawamoto (paper's Table~1), $\fm=313.9$,
$\tm=196.2\MPa$: $\kappa=0.1799$, $\lambda=312.76\MPa$. Row 1-1, in phase ($\sigma_a=138.1$,
$\tau_a=167.1\MPa$): $I=-1.91\,\%$. Row 1-4, $90^\circ$ ($\sigma_a=150.2$, $\tau_a=181.7\MPa$): with
Eq.~(11), $\sigma_{p\max}=199.5\MPa$ and $I=+2.51\,\%$; with the paper's in-phase peak,
$\sigma_{p\max}=271.7\MPa$ and the printed $I=+6.66\,\%$.

\block{Verification} Tables~1--4, column $I^d$ (41 fatigue limits, four steels). All 14 in-phase rows
are reproduced to 0.02 points by Eq.~(12) as written. All 41 rows are reproduced to 0.02 points if
$\sigma_{p\max}$ is replaced by the phase-free peak $s/2+\sqrt{s^2/4+x^2}$, $s=\sigma_a+\sigma_m$,
$x=\tau_a+\tau_m$. With Eq.~(11) the 27 out-of-phase rows are 0.3 to 13.4 points lower; they are
strict xfails, recording a calculation inconsistency of the tables, not of the criterion. Also
checked: Eq.~(13) puts both limits on the threshold; the closed-form $\sqrt{\sum a_i^2}$ equals the
half-ranges of Eq.~(A.17) in the basis of Eq.~(A.3) for a random out-of-phase path; the rejection of
$\fm\le\tm$ and the hard-metal warning.

File: docs/method-sheets/sheets/GOLOS.tex
% registry: GOLOS
\methodhead{GOLOS}{Golos, D\k{e}bski and D\k{e}bski (2014): modified Gough limit curve}\label{sheet:GOLOS}

\block{Source} K.~M.~Golos, D.~K.~D\k{e}bski, M.~A.~D\k{e}bski, \emph{Theor.\ Appl.\ Fract.\ Mech.}\ 73
(2014) 3--8 \cite{golos2014}, Eqs.~(26)--(32); Table~2, Figs.~2--8.

\block{Idea and scope} A fatigue-limit curve for combined bending and torsion that interpolates two
classical curves with one corrected ellipse whose coefficients are linear in $\kappa=\fm/\tm$: the
Gough ellipse, i.e.\ the von Mises (HMH) equivalent stress ($\kappa=\sqrt3$), and the curve of
D\k{e}bski's equivalent stress ($\kappa=4/3$). Proposed for high-cycle fatigue limits under
\emph{in-phase, fully reversed} bending and torsion; the paper uses six steels with
$1.53\le\kappa\le1.75$.

\block{Inputs}
\begin{center}\small
\begin{tabular}{@{}llp{100mm}@{}}
\toprule
Symbol & Unit & Meaning\\\midrule
$\fm$, $\tm$ & MPa & fully reversed bending (or tension) and torsion fatigue limits\\
$\kappa$ & -- & limit ratio $\fm/\tm$\\
$\sigma$, $\tau$ & MPa & bending and torsion stress amplitudes (in phase, zero mean)\\
$A$, $B$, $C$ & -- & coefficients of the curve, Eqs.~\eqref{eq:golos-30}--\eqref{eq:golos-main} (not the master-curve $A$)\\
$\sigma_1\ge0\ge\sigma_2$ & MPa & in-plane principal stress amplitudes of a fully reversed proportional plane stress\\
$\mathrm{DP}$ & -- & left-hand side of Eq.~\eqref{eq:golos-main}, 1 on the limit curve\\
$\sigma_{eq}$ & MPa & D\k{e}bski's equivalent stress (Eqs.~27--28)\\
$r_i$ & -- & normal distance of a test point to the curve in the normalised plane (scatter index, Table~2)\\
\bottomrule
\end{tabular}
\end{center}

\block{Formulation} The generalised Gough ellipse (Eq.~29) is
\begin{equation}
A\Bigl(\frac{\sigma}{\fm}\Bigr)^2 + B\,\frac{\sigma}{\fm} + C\Bigl(\frac{\tau}{\tm}\Bigr)^2 = 1 ,
\label{eq:golos-29}
\end{equation}
with the coefficients fixed by the two reference curves (Eq.~30),
\begin{equation}
A = \frac{2}{3\sqrt3-4}\,\kappa + \frac{\sqrt3-4}{3\sqrt3-4} , \qquad
B = -\frac{2}{3\sqrt3-4}\,\kappa + \frac{2\sqrt3}{3\sqrt3-4} , \qquad C = 1 .
\label{eq:golos-30}
\end{equation}
The engineering approximation of Eq.~(31) gives the final criterion (Eq.~32),
\begin{equation}
\Bigl(\frac{\sigma}{\fm}\Bigr)^2(1.67\,\kappa - 1.90) + \frac{\sigma}{\fm}(-1.67\,\kappa + 2.90)
+ \Bigl(\frac{\tau}{\tm}\Bigr)^2 = 1 .
\label{eq:golos-main}
\end{equation}
$A+B=1$ in both forms, so the bending limit lies on the curve for every $\kappa$. $\kappa=\sqrt3$ gives
$A=1$, $B=0$, the Gough ellipse (Eq.~26); $\kappa=4/3$ gives $A=1/3$, $B=2/3$, the curve of
$\sigma_{eq}=\sigma/3+\tfrac23\sqrt{\sigma^2+4\tau^2}$ (Eqs.~27--28).

\block{Constants and calibration} Paper and repository: $A$ and $B$ from $\kappa=\fm/\tm$, $C=1$; nothing
is fitted except the master-curve constants. The text also states $A=1$, $B=0$ for $\kappa=2$; Eq.~(30)
is the straight line through the $\kappa=4/3$ and $\kappa=\sqrt3$ points and gives $A=1.45$, $B=-0.45$
there, so the statement contradicts the equations. For $\kappa>1.737$, Eq.~(31) gives $B<0$, and a
small bending stress lowers the index below the torsion-only value.

\block{Life} No native life law. The index is the damage parameter of the shared master curve
(Section~\ref{sec:mastercurve}), an extension of the limit curve. The linear term makes the index
non-homogeneous in the load, so the load-equivalent error, Eq.~\eqref{eq:eload}, is the cross-method
metric.

\block{Repository choices}
\begin{itemize}
\item Eq.~\eqref{eq:golos-main}, i.e.\ the approximated coefficients of Eq.~(31), as the paper's final
  criterion; Eq.~(30) is available as an option. The two differ by less than 0.01 for
  $1.5\le\kappa\le1.75$.
\item Frame-invariant reduction: a fully reversed, in-phase plane stress whose principal amplitudes
  satisfy $\sigma_1\ge0\ge\sigma_2$ is exactly a bending--torsion state in a rotated frame, with
  $\sigma=\sigma_1+\sigma_2$ and $\tau=\sqrt{-\sigma_1\sigma_2}$.
\item Every other case (a mean stress, a phase shift, a triaxial state, principal amplitudes of equal
  sign) raises \texttt{LoadingScopeError}; the model is skipped and recorded as \texttt{out\_of\_scope}.
  On every supplied workbook, which all contain mean stresses or out-of-phase tests, it is skipped.
\item Finite life through the master curve. No \texttt{\_ext} variant.
\end{itemize}

\block{Worked example} Hard steel of Nishihara and Kawamoto, $\fm=313.9$, $\tm=196.2\MPa$
($\kappa=1.60$): $A=0.772$, $B=0.228$, $C=1$. Three in-phase fatigue limits of that dataset (as
tabulated by Gon\c{c}alves et al.\ \cite{goncalves2005}): $(\sigma,\tau)=(138.1,167.1)$,
$(245.3,122.6)$ and $(299.1,62.8)\MPa$ give the index 0.975, 1.040 and 1.021; the Gough ellipse gives
0.919, 1.001 and 1.010.

\block{Verification} Checked: $A+B=1$ for Eqs.~(30) and~(31); the special cases $\kappa=\sqrt3$ and
$\kappa=4/3$ (Eq.~28 coincides with Eq.~27); the accuracy of Eq.~(31) on the paper's range; the
inconsistency at $\kappa=2$; the frame-invariant reduction of a rotated bending--torsion state; the
rejection of every out-of-scope case; the pipeline skip (\texttt{out\_of\_scope}) on an out-of-phase
workbook. Not reproduced: the scatter index of Table~2, because the experimental points of
Figs.~2--7 are not tabulated and its $r_i$ is the normal distance to the curve.

File: docs/method-sheets/sheets/GSA.tex
% registry: GSA
\methodhead{GSA}{Ince and Glinka (2014): generalized strain amplitude}\label{sheet:GSA}

\block{Source} A.~Ince, G.~Glinka, \emph{Int.\ J.\ Fatigue} 62 (2014) 34--41 \cite{ince2014},
Eqs.~(1), (5).

\block{Idea and scope} Strain-based critical-plane criterion: the strain-amplitude form of the
generalized strain energy (GSE, Eq.~1). The energy is divided by the fatigue strength coefficients:
each elastic strain amplitude is weighted by the ratio of the maximum stress to its fatigue
strength coefficient, while the plastic strain amplitudes enter unweighted. The parameter is thus
a strain amplitude that can be compared with a strain--life curve. Proposed for proportional and
non-proportional loading, with mean stresses.

\block{Inputs}
\begin{center}\small
\begin{tabular}{@{}llp{100mm}@{}}
\toprule
Symbol & Unit & Meaning\\\midrule
$\Delta\gamma_e$, $\Delta\gamma_p$ & -- & elastic and plastic engineering shear strain ranges on the plane\\
$\Delta\varepsilon_e$, $\Delta\varepsilon_p$ & -- & elastic and plastic normal strain ranges on the plane\\
$\gamma_a$, $\varepsilon_{n,a}$ & -- & engineering shear and normal strain amplitudes on the plane (elastic case)\\
$\tau_{\max}$ & MPa & largest magnitude of the shear stress vector on the plane over the cycle, mean included\\
$\sigma_{n,\max}$ & MPa & maximum normal stress on the plane over the cycle\\
$\sigma_{n,m}$, $\sigma_{n,a}$ & MPa & mean and amplitude of the normal stress on the plane\\
$\sigma_f'$, $\tau_f'$ & MPa & axial and shear fatigue strength coefficients\\
$S_u$ & MPa & ultimate tensile strength (estimate of $\sigma_f'$)\\
$E$, $\nu$ & MPa, -- & Young's modulus and Poisson's ratio\\
$\Teps$, $\Teps_e$, $\Teps_p$ & -- & total, elastic and plastic strain tensors\\
$\theta$, $c=\cos^2\theta$ & rad, -- & plane angle from the load axis in the uniaxial example\\
$a$ & -- & shorthand $2\sqrt3(1+\nu)-\nu$ of Eq.~\eqref{eq:gsa-uni}\\
$\sigma_a$, $\tau_a$ & MPa & axial and torsional stress amplitudes\\
$\Delta\varepsilon^*/2$, $\mathrm{DP}$ & -- & generalized strain amplitude, Eq.~\eqref{eq:gsa-main}\\
\bottomrule
\end{tabular}
\end{center}

\block{Formulation} Eq.~(5), maximised over the planes (the plane rule is the parameter itself):
\begin{equation}
\frac{\Delta\varepsilon^*}{2}=\left[\frac{\tau_{\max}}{\tau_f'}\frac{\Delta\gamma_e}{2}
+\frac{\Delta\gamma_p}{2}+\frac{\sigma_{n,\max}}{\sigma_f'}\frac{\Delta\varepsilon_e}{2}
+\frac{\Delta\varepsilon_p}{2}\right]_{\max} .
\label{eq:gsa-main}
\end{equation}
The repository evaluates the bracket on every candidate plane with the strain decomposition
$\Teps_p=\Teps-\Teps_e(\Tsig;E,\nu)$, applied to the harmonic tensors before the ranges are taken.
With elastic workbook strains the plastic terms vanish and, with the default $\tau_f'$,
\begin{equation}
\mathrm{DP}=\frac{1}{\sigma_f'}\left(\sqrt3\,\tau_{\max}\gamma_a+\sigma_{n,\max}\varepsilon_{n,a}\right).
\label{eq:gsa-elastic}
\end{equation}
Fully reversed tension then gives, with $a=2\sqrt3(1+\nu)-\nu$,
\begin{equation}
\mathrm{DP}(\theta)=\frac{\sigma_a^2}{E\sigma_f'}\left[a\,c-(a-1)\,c^2\right],\qquad
\mathrm{DP}_{\max}=\frac{\sigma_a^2}{E\sigma_f'}\,\frac{a^2}{4(a-1)},
\label{eq:gsa-uni}
\end{equation}
and fully reversed torsion $\mathrm{DP}=2\sqrt3(1+\nu)\tau_a^2/(E\sigma_f')$. Equal damage at the
two limits implies $\tm/\fm\approx0.55$ for $\nu=0.3$.

\block{Constants and calibration} No fitted criterion constant. $\sigma_f'$ and $\tau_f'$ are read
from the workbook or estimated, never fitted by the pipeline. Only the master-curve constants $A$,
$b$ are fitted on the uniaxial $R=-1$ design tests.

\block{Life} The paper relates the parameter to a strain--life curve. The repository uses the
master curve on DP (Section~\ref{sec:mastercurve}). DP is quadratic in the load, so the
load-equivalent error (Eq.~\eqref{eq:eload}) is the scale-free comparison metric.

\block{Repository choices}
\begin{itemize}
\item $\sigma_{n,\max}<0$ is clipped to 0.
\item Missing $\sigma_f'$: uniform material law $\sigma_f'=1.5\,S_u$ (Zhao et al., 2020), a steel
  relation, with a warning. Missing $\tau_f'$: $\tau_f'=\sigma_f'/\sqrt3$ (von Mises); the paper
  gives no value.
\item With elastic strains and the default $\tau_f'$, $\sigma_f'$ only scales DP, and the fitted
  master curve absorbs that scale; a separately supplied $\tau_f'$ does change the lives.
\item The shear ranges are taken by the default rule \texttt{np\_shear\_rule = "rss"};
  $\tau_{\max}$ is obtained from 720 time samples.
\item Life from the master curve instead of the strain--life curve. The \texttt{\_ext} value is
  identical to \texttt{GSA}.
\end{itemize}

\block{Worked example} Synthetic material (not experimental data): $E=200$\,GPa, $\nu=0.3$,
$\sigma_f'=1350\MPa$, default $\tau_f'$. Reversed tension $\sigma_a=300\MPa$:
DP $=4.5963\cdot10^{-4}$, equal to $\mathrm{DP}_{\max}$ of Eq.~\eqref{eq:gsa-uni}. Reversed torsion
$\tau_a=200\MPa$: DP $=6.6716\cdot10^{-4}$. Equal DP gives $\tm/\fm=0.553$. Doubling $\sigma_f'$
halves DP.

\block{Verification} Checked: the four terms of Eq.~\eqref{eq:gsa-main} on a plane state with
elastic and plastic strains, and the default $\tau_f'=\sigma_f'/\sqrt3$. Not reproduced: the
experimental lives of the paper.

File: docs/method-sheets/sheets/GSE.tex
% registry: GSE
\methodhead{GSE}{Ince and Glinka (2014): generalized strain energy}\label{sheet:GSE}

\block{Source} A.~Ince, G.~Glinka, \emph{Int.\ J.\ Fatigue} 62 (2014) 34--41 \cite{ince2014},
Eq.~(1), p.~35. The strain-amplitude form of the same paper (Eq.~5) is the separate model GSA.

\block{Idea and scope} On each material plane the damage is an energy density with four terms:
elastic and plastic, shear and normal. The elastic terms are weighted by the \emph{maximum}
stresses, so a mean stress increases damage; the plastic terms by the stress \emph{amplitudes}.
The critical plane is the plane on which this energy is largest. Proposed for low- and high-cycle
multiaxial fatigue under proportional and non-proportional loading, with mean stresses.

\block{Inputs}
\begin{center}\small
\begin{tabular}{@{}llp{100mm}@{}}
\toprule
Symbol & Unit & Meaning\\\midrule
$\n$ & -- & unit normal of a candidate plane (local $z$ axis; shear components $xz$, $yz$)\\
$\tau_{\max}$ & MPa & largest magnitude of the shear stress vector on the plane over the cycle, mean included\\
$\sigma_{n,\max}$ & MPa & largest normal stress on the plane over the cycle, clipped at zero\\
$\sigma_{n,m}$, $\sigma_{n,a}$ & MPa & mean and amplitude of the normal stress on the plane, Eqs.~\eqref{eq:plane}, \eqref{eq:scalar}\\
$\Delta\tau$, $\Delta\sigma_n$ & MPa & shear and normal stress ranges on the plane\\
$\Delta\gamma_e$, $\Delta\gamma_p$ & -- & elastic and plastic engineering shear strain ranges on the plane\\
$\Delta\varepsilon_e$, $\Delta\varepsilon_p$ & -- & elastic and plastic normal strain ranges on the plane\\
$\gamma_a$, $\varepsilon_{n,a}$ & -- & engineering shear and normal strain amplitudes (elastic case)\\
$\varepsilon$, $\varepsilon_e(\Tsig;E,\nu)$, $\varepsilon_p$ & -- & total strain, isotropic elastic strain of the stress, plastic strain\\
$E$, $\nu$ & MPa, -- & Young's modulus and Poisson's ratio\\
$\theta$, $c=\cos^2\theta$ & rad, -- & angle between the plane normal and the load axis in uniaxial tension\\
$\sigma_a$, $\tau_a$ & MPa & fully reversed axial and shear stress amplitudes (closed forms)\\
$W^*_{gen}$, $\mathrm{DP}$ & MPa & damage parameter (MJ/m$^3$)\\
\bottomrule
\end{tabular}
\end{center}

\block{Formulation} Ince and Glinka (Eq.~1), on the maximum damage plane:
\begin{equation}
W^*_{gen} = \left[\tau_{\max}\frac{\Delta\gamma_e}{2} + \frac{\Delta\tau}{2}\frac{\Delta\gamma_p}{2}
 + \sigma_{n,\max}\frac{\Delta\varepsilon_e}{2} + \frac{\Delta\sigma_n}{2}\frac{\Delta\varepsilon_p}{2}\right]_{\max} .
\label{eq:gse-main}
\end{equation}
The repository evaluates the bracket on every plane with
$\varepsilon_p=\varepsilon-\varepsilon_e(\Tsig;E,\nu)$, applied to the harmonic tensors before the
ranges are taken, and $\sigma_{n,\max}=\max(\sigma_{n,m}+\sigma_{n,a},0)$. With the elastic
workbook strains the plastic terms vanish and
\begin{equation}
\mathrm{DP} = \tau_{\max}\,\gamma_a + \sigma_{n,\max}\,\varepsilon_{n,a} .
\label{eq:gse-elastic}
\end{equation}
\emph{Critical plane}: the plane of maximum $W^*_{gen}$; the selection metric is the DP itself, so
ties are immaterial and the \texttt{\_ext} value is identical. \emph{Shear amplitude}: default
\texttt{np\_shear\_rule = "rss"}, the MCE amplitude $\sqrt{a^2+b^2}$ of the elliptical shear path;
the longest chord (MCC) can be selected globally (\texttt{docs/shear-amplitude.md}, ``Selection for
every method''). $\tau_{\max}$ is obtained from 720 time samples.

In fully reversed tension with elastic strains,
\begin{equation}
\mathrm{DP}(\theta) = \frac{\sigma_a^2}{E}\bigl[(2+\nu)\,c-(1+\nu)\,c^2\bigr],\qquad
c^* = \frac{2+\nu}{2(1+\nu)},\qquad
\mathrm{DP}_{\max} = \frac{\sigma_a^2}{E}\,\frac{(2+\nu)^2}{4(1+\nu)} ,
\label{eq:gse-tension}
\end{equation}
so the critical plane is inclined (about $20^\circ$ from the load axis for $\nu=0.3$). In fully
reversed torsion $\mathrm{DP}=2(1+\nu)\tau_a^2/E$; equal damage at the two limits gives
$\tm/\fm=(2+\nu)/[2\sqrt2(1+\nu)]\approx0.63$ for $\nu=0.3$.

\block{Constants and calibration} None. The paper relates $W^*_{gen}$ to life through an
energy--life curve derived from the material's strain--life constants; the repository fits only
the master curve.

\block{Life} The repository uses the master curve on DP, Eq.~\eqref{eq:mastercurve}, fitted on the
uniaxial $R=-1$ design set, instead of the energy--life curve.

\block{Repository choices}
\begin{itemize}
\item $\sigma_{n,\max}<0$ is set to 0.
\item Elastic workbook strains: only the two elastic terms are active,
  Eq.~\eqref{eq:gse-elastic}; the plastic terms appear only with total-strain histories that carry
  a plastic part, which the importer does not produce.
\item The elastic/plastic split is applied to the harmonic tensors before the ranges are taken, so
  synthetic extrema cannot create fictitious plastic strain.
\item Life from the shared master curve.
\end{itemize}

\block{Worked example} Synthetic material, $E=200\,000\MPa$, $\nu=0.3$. Tension $\sigma_a=300\MPa$:
$\mathrm{DP}=0.4578\MPa$ on the plane at $19.9^\circ$ from the axis, Eq.~\eqref{eq:gse-tension}.
Torsion $\tau_a=200\MPa$: $0.5200\MPa$. Limit ratio of equal DP: 0.626. Tension of amplitude
$250\MPa$ with a $100\MPa$ mean: $0.4451\MPa$, against $0.4578\,(250/300)^2=0.318\MPa$ for the
fully reversed amplitude alone; the mean raises $\tau_{\max}$ and $\sigma_{n,\max}$.

\block{Verification} \texttt{tests/methods/test\_gse\_gsa.py} checks the four terms of Eq.~(1) on a
plane state with explicit elastic and plastic strain amplitudes (paper checked on p.~35). Not
reproduced: the experimental lives of the paper.

File: docs/method-sheets/sheets/KAKUNO.tex
% registry: KAKUNO
\methodhead{KAKUNO}{Kakuno and Kawada (1979): octahedral criterion with amplitude and mean terms}\label{sheet:KAKUNO}

\block{Source} H.~Kakuno, Y.~Kawada, \emph{Fatigue Engng Mater.\ Struct.} 2 (1979) 229--236
\cite{kakuno1979}, Eqs.~(4), (6)--(12); Figs.~2--6.

\block{Idea and scope} A correction of Sines' criterion: the octahedral shear stress amplitude at
the fatigue limit decreases linearly with the octahedral normal stress, with \emph{different}
slopes for its amplitude and its mean. Sines keeps only the mean term, which forces
$\tm/\fm=1/\sqrt3$ without mean stresses. Proposed for fatigue limits of round bars under repeated
bending and torsion with superimposed static bending and torsion; plain and moderately notched
members.

\block{Inputs}
\begin{center}\small
\begin{tabular}{@{}llp{100mm}@{}}
\toprule
Symbol & Unit & Meaning\\\midrule
$\sigma_{a_i}$, $\sigma_{m_i}$ ($i=1,2,3$) & MPa & principal stress amplitudes and principal mean stresses\\
$\sigma_a,\sigma_m$; $\tau_a,\tau_m$ & MPa & bending and torsion amplitude and mean (round bar)\\
$\sigma_{wb}=\fm$, $\tau_w=\tm$ & MPa & fully reversed bending and torsion limits\\
$\sigma_{up}=f_0$ & MPa & pulsating ($R=0$) bending limit, maximum stress of the cycle\\
$k_1=\sigma_{up}/(2\sigma_{wb})$ & -- & ratio of the pulsating amplitude to the reversed limit\\
$A$, $B$, $C$ & MPa, --, -- & material constants, Eqs.~\eqref{eq:kk-A}--\eqref{eq:kk-C}\\
\bottomrule
\end{tabular}
\end{center}

\block{Formulation} The criterion (Eq.~4) is
\begin{equation}
\tfrac13\sqrt{(\sigma_{a_1}-\sigma_{a_2})^2+(\sigma_{a_2}-\sigma_{a_3})^2+(\sigma_{a_3}-\sigma_{a_1})^2}
 = A - B\,(\sigma_{a_1}+\sigma_{a_2}+\sigma_{a_3}) - C\,(\sigma_{m_1}+\sigma_{m_2}+\sigma_{m_3}) ,
\label{eq:kk}
\end{equation}
whose left-hand side is the octahedral shear stress amplitude $\tau_{oct,a}=\sqrt{2/3}\sqrt{J_{2,a}}$.
For bending and torsion it becomes $\tfrac13(2\sigma_a^2+6\tau_a^2)^{1/2}=A-B\sigma_a-C\sigma_m$
(Eq.~6). Imposing the reversed torsion limit, the reversed bending limit and the pulsating bending
limit ($\sigma_a=\sigma_m=\sigma_{up}/2$) gives (Eqs.~7--9)
\begin{align}
A &= \sqrt{\tfrac23}\,\tau_w , \label{eq:kk-A}\\
B &= \frac{\sqrt2}{3}\left(\sqrt3\,\frac{\tau_w}{\sigma_{wb}} - 1\right), \label{eq:kk-B}\\
C &= \sqrt{\tfrac23}\,\frac{1-k_1}{k_1}\,\frac{\tau_w}{\sigma_{wb}} . \label{eq:kk-C}
\end{align}
Substituting, the limit curve of combined bending and torsion (Eq.~10) is
\begin{equation}
\Bigl(\frac{\tau_a}{\tau_w}\Bigr)^2\frac{1}{p^2}
+ \Bigl(\frac{\sigma_a}{\sigma_{wb}}\Bigr)^2\frac{\tfrac{2}{\sqrt3}\tfrac{\sigma_{wb}}{\tau_w}-1}{p^2}
+ \frac{\sigma_a}{\sigma_{wb}}\,\frac{2-\tfrac{2}{\sqrt3}\tfrac{\sigma_{wb}}{\tau_w}}{p} = 1 ,
\qquad p = 1 - \frac{\sigma_m}{\sigma_{wb}}\frac{1-k_1}{k_1} ,
\end{equation}
and $p=1$ without mean stresses (Eq.~11). A torsional mean stress does not enter. The paper
recommends $k_1=0.83$ as an average for structural carbon and alloy steels.

\block{Constants and calibration} $A$, $B$, $C$ from $\tau_w$, $\sigma_{wb}$, $\sigma_{up}$; nothing
is fitted.

\block{Life} The paper gives none; finite lives use the master curve on the index below
(Section~\ref{sec:mastercurve}), a repository extension.

\block{Repository choices}
\begin{itemize}
\item The model returns the index
  $\bigl(\tau_{oct,a} + B\,\lvert\tr\boldsymbol\sigma_a\rvert + C\,\tr\Sm\bigr)/A$, equal to 1 on the
  limit, with $\boldsymbol\sigma_a$ the amplitude tensor; the sum of the principal amplitudes is
  taken as $\lvert\tr\boldsymbol\sigma_a\rvert$, positive like any amplitude.
\item Proportional loading only (principal stress amplitudes are undefined otherwise): a case with
  non-parallel $\Ss$, $\Sc$ is out of scope. The mean may have any direction.
\item $\sigma_{wb}$, $\tau_w$, $\sigma_{up}$ are the workbook $\fm$, $\tm$, $f_0$. Without $f_0$, $C$
  is undefined: a case with $\tr\Sm\neq0$ is out of scope; $k_1=0.83$ is not used as a default.
\end{itemize}

\block{Worked example} Ni--Cr--Mo steel of Fig.~5, stresses divided by $\sigma_{wb}$:
$\tau_w=0.617$, $k_1=0.83$, so $A=0.5038$, $B=0.0324$, $C=0.1032$. With $\sigma_m=0.46$,
$p = 1-0.46\cdot0.17/0.83 = 0.906$, and the curve meets the $\tau$ axis at
$\tau_a = p\,\tau_w = 0.559$: $\tau_{oct,a}=\sqrt{2/3}\cdot0.559=0.4563$, index
$(0.4563+0+0.1032\cdot0.46)/0.5038 = 1.000$, with or without a static torsion.

\block{Verification} Eqs.~(7)--(10) and (12) hold to machine precision. Fig.~5: the $\tau$
intercept is 0.559 against 0.557 read from the figure; the $\sigma$ intercept is 0.906 against
about 0.93 drawn (unexplained). The paper prints no table.
