Repository: andreachiocca/multiaxial-fatigue

# Method sheets (LaTeX)

One LaTeX document that states every registered criterion as its paper defines it, for reuse in
the FABER WG4.3 review article.

- `methods.tex`: the master file (preamble, shared macros, `\input` of each sheet).
- `notation.tex`: the notation shared by all sheets (frame, harmonic loading, invariants, plane
  quantities, material constants, master curve, load-equivalent error, plane search).
- `sheets/<NAME>.tex`: one sheet per method. The first line is `% registry: NAME` (several names
  separated by commas when one sheet covers variants). Every sheet has the blocks Source, Idea and

File: docs/method-sheets/sheets/KHALIJ.tex
% registry: KHALIJ
\methodhead{KHALIJ}{Khalij, Pagnacco and Troian (2017): improved Gough / Nishihara--Kawamoto criterion}\label{sheet:KHALIJ}

\block{Source} L.~Khalij, E.~Pagnacco, R.~Troian, \emph{Int.\ J.\ Fatigue} 99 (2017) 137--150
\cite{khalij2017}, Eqs.~(12), (22), (23), (26); Tables~1 and~6.

\block{Idea and scope} A fatigue-limit criterion for zero-mean sinusoidal plane stress that
weights an equivalent shear stress amplitude against the amplitude of the first invariant. The
weight depends on the limit ratio $r=\tm/\fm$, so one expression moves from a von Mises ellipse
(mild steels, $r\approx 1/\sqrt3$) to a Rankine-like envelope (cast irons, $r\to1$). Proposed for
metals with $0.5\lesssim r\le 1$, in-phase and out-of-phase loading.

\block{Inputs}
\begin{center}\small
\begin{tabular}{@{}llp{100mm}@{}}
\toprule
Symbol & Unit & Meaning\\\midrule
$s_{xx,a}$, $s_{yy,a}$, $s_{xy,a}$ & MPa & amplitudes of the plane-stress components\\
$\phi_{yy}$ & rad & phase shift between the two normal stresses $s_{xx}$ and $s_{yy}$\\
$s_{-1}=\fm$, $\tm$ & MPa & fully reversed axial (or bending) and torsion limits\\
$r=\tm/\fm$ & -- & limit ratio\\
$\alpha(r)$ & -- & weight of the shear term, Eq.~\eqref{eq:khalij-alpha}\\
$J_{2,a}$, $I_{1,a}$ & MPa$^2$, MPa & PHPS shear amplitude squared and first-invariant amplitude\\
$\mathfrak D$ & -- & damage; $\mathfrak D\le1$ means no failure\\
\bottomrule
\end{tabular}
\end{center}

\block{Formulation} With the PHPS amplitude (Eq.~12), which depends on the phase of the normal
stresses only, and the amplitude of the first invariant (Eq.~22),
\begin{gather}
J_{2,a} = \tfrac13\left(s_{xx,a}^2 + s_{yy,a}^2 - s_{xx,a}s_{yy,a}\cos\phi_{yy}\right) + s_{xy,a}^2 ,\qquad
I_{1,a} = \sqrt{s_{xx,a}^2 + s_{yy,a}^2 + 2\,s_{xx,a}s_{yy,a}\cos\phi_{yy}} ,\\
\mathfrak D = \alpha(r)\left[\Bigl(\frac{s_{xx,a}}{\fm}\Bigr)^2 + \Bigl(\frac{s_{yy,a}}{\fm}\Bigr)^2
 - \frac{s_{xx,a}}{\fm}\frac{s_{yy,a}}{\fm}\cos\phi_{yy}\right]
 + \Bigl(\frac{s_{xy,a}}{\tm}\Bigr)^2 + \bigl(1-\alpha(r)\bigr)\frac{I_{1,a}}{\fm} \le 1 ,
 \label{eq:khalij}\\
\alpha(r) = \frac{1}{3r^2} . \label{eq:khalij-alpha}
\end{gather}
Eq.~\eqref{eq:khalij-alpha} is the authors' setting ``OP'': it makes the criterion independent of
the frame for pure shear (Eqs.~24--26). With it the first two groups of Eq.~\eqref{eq:khalij} are
$J_{2,a}/\tm^2$, so
\begin{equation}
\mathfrak D = \frac{J_{2,a}}{\tm^2} + \Bigl(1 - \frac{1}{3r^2}\Bigr)\frac{I_{1,a}}{\fm} .
\label{eq:khalij-invariant}
\end{equation}
Both limits give $\mathfrak D=1$ exactly. For $r<1/\sqrt3$ the weight of $I_{1,a}$ is negative.

\block{Constants and calibration} None fitted: $\alpha$ follows from $\fm$ and $\tm$.

\block{Life} The paper gives none; finite lives use the master curve on $\mathfrak D$
(Section~\ref{sec:mastercurve}), a repository extension. $\mathfrak D$ is not homogeneous in the
load (linear $I_{1,a}$ term).

\block{Repository choices}
\begin{itemize}
\item Eq.~\eqref{eq:khalij-invariant} is evaluated with $J_{2,a}$ and $I_{1,a}$ of
  Eq.~\eqref{eq:invariants}; in plane stress they equal the paper's expressions.
\item Zero mean stress only. The paper's mean-stress extension (Eqs.~29--31) is not implemented:
  its term $\gamma_2(r)\,s_{ms}/s_{-1}^2$ is not dimensionless ($s_{ms}$ is linear in the mean
  stresses), Eq.~(30) for $\gamma_2$ follows from a purely quadratic base criterion, and no reading
  reproduces Table~7. A case with a mean stress, or with an out-of-plane component, is out of scope.
\item $r$ is computed from the material limits; Table~6 uses this unrounded ratio, not the
  two-digit $r$ printed beside it.
\end{itemize}

\block{Worked example} Table~6, CrV-V ($\fm=530$, $\tm=309\MPa$, $r=0.583$, $\alpha=0.981$), biaxial
limit $s_{xx,a}=0.24\fm=127.2$, $s_{yy,a}=-0.84\fm=-445.2\MPa$ (in phase, opposite signs):
$J_{2,a}=\tfrac13(127.2^2+445.2^2+127.2\cdot445.2)=90\,337\MPa^2$, $I_{1,a}=318.0\MPa$,
$\mathfrak D = 90\,337/309^2 + (1-0.981)\,318.0/530 = 0.946+0.012 = 0.958$ (printed 0.95).

\block{Verification} Table~6, OP column: 51 of 53 limits to one unit of the last printed digit;
two 3\%C cast-iron rows (1.035 and 1.063 against 1.06 and 1.01) are unexplained.

File: docs/method-sheets/sheets/KUJAWSKI2021.tex
% registry: KUJAWSKI2021
\methodhead{KUJAWSKI2021}{Kujawski (2021): interpretation and modification of the SWT function}\label{sheet:KUJAWSKI2021}

\block{Source} D.~Kujawski, \emph{Fatigue Fract.\ Engng Mater.\ Struct.} 44(8) (2021) 2202--2209
\cite{kujawski2021}, Eqs.~(9)--(13b), pp.~2205--2207; Figs.~7--11.

\block{Idea and scope} The SWT product $\sigma_{\max}\varepsilon_a$ is read as the total damaging
energy density $W_D$ in the first quadrant of shifted ``damaging'' axes (Eq.~9). Under a negative
mean stress the stabilised hysteresis loop keeps about one third of the mean, so the SWT maximum
stress is augmented by $\lvert\sigma_m\rvert/3$. The function equals SWT for $\sigma_m\ge0$ and is
more damaging for $\sigma_m<0$, where SWT is non-conservative; compression--compression cycles can
be damaging. Proposed for uniaxial $R$-ratio effects (ductile iron, 7075-T651). The paper is
uniaxial.

\block{Inputs}
\begin{center}\small
\begin{tabular}{@{}llp{100mm}@{}}
\toprule
Symbol & Unit & Meaning\\\midrule
$\sigma_{\max}$, $\sigma_m$, $\sigma_a$ & MPa & maximum, mean and amplitude of the uniaxial stress cycle\\
$\varepsilon_a$ & -- & uniaxial strain amplitude\\
$W_D$ & MPa & total damaging energy density (MJ/m$^3$), the damage parameter\\
$\sigma_{ar}$ & MPa & equivalent fully reversed stress amplitude\\
$R_\varepsilon$ & -- & strain ratio of the tests behind the factor 1/3 (Fig.~7, $R_\varepsilon=-2$)\\
$E$, $\nu$ & MPa, -- & Young's modulus and Poisson's ratio (elastic strains, Section~\ref{sec:notation})\\
$\n$ & -- & unit normal of a candidate plane (local $z$ axis)\\
$\sigma_{n,\max}$, $\sigma_{n,m}$ & MPa & maximum and mean normal stress on the plane, Eqs.~\eqref{eq:plane}, \eqref{eq:scalar}\\
$\Delta\varepsilon_{zz}$, $\varepsilon_{n,a}$ & -- & range and amplitude of the normal strain on the plane\\
$[\,\cdot\,]$ & -- & Iverson bracket: 1 if the condition holds, else 0\\
$N_f$ & cycles & life; the reference curve is plotted against reversals $2N_f$\\
$\mathrm{DP}$ & MPa & damage parameter returned by the repository\\
\bottomrule
\end{tabular}
\end{center}

\block{Formulation} Kujawski (Eqs.~11a--11b):
\begin{equation}
W_D = \sigma_{\max}\,\varepsilon_a \quad (\sigma_m\ge0),\qquad
W_D = \Bigl(\sigma_{\max}+\frac{\lvert\sigma_m\rvert}{3}\Bigr)\varepsilon_a \quad (\sigma_m<0) .
\label{eq:kuj21-main}
\end{equation}
The stress-based forms (Eqs.~12a--13b) are
$\sigma_{ar}=\sqrt{\sigma_{\max}\sigma_a}$ for $\sigma_m\ge0$,
$\sigma_{ar}=\sqrt{(\sigma_{\max}+\lvert\sigma_m\rvert/3)\,\sigma_a}$ for $\sigma_m<0$, and, with
the strain amplitude, $\sigma_{ar}=\sqrt{E\varepsilon_a(\sigma_{\max}+\lvert\sigma_m\rvert/3)}$.
The repository applies Eq.~\eqref{eq:kuj21-main} on every plane:
\begin{equation}
\mathrm{DP} = \max\Bigl(\sigma_{n,\max}+\frac{\lvert\sigma_{n,m}\rvert}{3}\,[\sigma_{n,m}<0],\ 0\Bigr)\,\varepsilon_{n,a},
\qquad \varepsilon_{n,a}=\tfrac12\lvert\Delta\varepsilon_{zz}\rvert .
\label{eq:kuj21-plane}
\end{equation}
\emph{Critical plane}: the plane of largest normal strain range, the plane rule of SWT
(sheet~\ref{sheet:SWT}); ties go to the larger DP. \texttt{KUJAWSKI2021\_ext} is the largest DP over
all planes. \emph{Shear amplitude}: none is used, so \texttt{np\_shear\_rule} (default
\texttt{rss}) and the global selection do not change the value.

\block{Constants and calibration} Nothing is fitted in the function. The paper's life curve is the
fully reversed ($R=-1$) $\sigma_{ar}$-- or $W_D$--life curve of the material; the repository fits
only the master curve, on the uniaxial $R=-1$ design tests, where $W_D$ equals the SWT value.

\block{Life} The paper reads $\sigma_{ar}$ or $W_D$ on the fully reversed curve against $2N_f$. The
repository uses the master curve on $W_D$, Eq.~\eqref{eq:mastercurve}.

\block{Repository choices}
\begin{itemize}
\item Multiaxial extension (maintainer decision): the source is uniaxial; the function is applied
  on the planes of the repository's SWT critical-plane extension, with the normal stress and strain
  of each plane. Without a compressive normal mean on the plane it is identical to SWT.
\item The bracket $\sigma_{\max}+\lvert\sigma_m\rvert/3=\sigma_a-2\lvert\sigma_m\rvert/3$ is clipped
  at zero, as SWT clips a fully compressive cycle: $\mathrm{DP}=0$ when
  $\lvert\sigma_m\rvert\ge1.5\,\sigma_a$.
\item The applied mean stress is used: the factor 1/3 already stands for its stabilised relaxation,
  and the strains are linear elastic.
\item DP is $W_D$, not $\sigma_{ar}$ (a monotone transform); life from the shared master curve.
\end{itemize}

\block{Worked example} 7075-T651, $E=71\,700\MPa$, $\nu=0.33$; uniaxial cycles:
\begin{center}\small
\begin{tabular}{@{}rrccc@{}}
\toprule
$\sigma_a$ (MPa) & $\sigma_m$ (MPa) & $W_D$ (MPa) & SWT (MPa) & $\sigma_{ar}=\sqrt{EW_D}$ (MPa)\\\midrule
200 & 100 & 0.8368 & 0.8368 & 244.9\\
200 & 0 & 0.5579 & 0.5579 & 200.0\\
200 & $-90$ & 0.3905 & 0.3068 & 167.3\\
150 & $-180$ & 0.0628 & 0.0000 & 67.1\\
\bottomrule
\end{tabular}
\end{center}
For $\sigma_m=-90\MPa$, $\sigma_{ar}=\sqrt{(110+30)\cdot200}=167.3\MPa$ (Eq.~12b), against
$\sqrt{110\cdot200}=148.3\MPa$ for SWT. The compression--compression cycle ($\sigma_{\max}=-30\MPa$)
is damaging, as in Fig.~10. In phase, $\sigma_a=150$, $\sigma_m=100$, $\tau_a=90\MPa$: 0.7879 for
both KUJAWSKI2021 and SWT.

\block{Verification} \texttt{tests/methods/test\_kujawski2021.py}: the stress factor of
Eqs.~(11a)--(11b), both branches and the compression--compression range; Eqs.~(12a)--(13b),
$\sqrt{EW_D}=\sigma_{ar}$ in uniaxial elastic loading; the ratio to SWT under a negative mean;
identity with SWT, at case and plane level, without a compressive normal mean. Not reproduced:
Figs.~8--11, which plot data of other authors and print no table.

File: docs/method-sheets/sheets/LI.tex
% registry: LI
\methodhead{LI}{Li, Li, Yang, Li and Wang (2021): improved strain energy density critical plane}\label{sheet:LI}

\block{Source} P.~Li, Y.~Li, Y.~Yang, B.~Li, F.~Wang, \emph{Eur.\ J.\ Mech.\ A Solids} 90 (2021)
104353 \cite{li2021}, Eq.~(3) (module docstring: Eq.~(3) / Eq.~(25)); Section~2.4, Eqs.~(31)--(32).

\block{Idea and scope} A strain-energy critical-plane parameter: the shear energy term uses the
shear stress amplitude augmented by the magnitude of the mean shear stress, so a mean shear of
either sign is damaging; the normal energy term is weighted by a material constant $L$. The critical
plane is the plane of maximum shear strain-energy density. Proposed for multiaxial high- and
low-cycle fatigue of metals under proportional and non-proportional loading with mean stresses.

\block{Inputs}
\begin{center}\small
\begin{tabular}{@{}llp{100mm}@{}}
\toprule
Symbol & Unit & Meaning\\\midrule
$\n$ & -- & unit normal of a candidate plane (local $z$ axis; shear components $xz$, $yz$)\\
$\Delta\tau_t/2=\tau_a$ & MPa & shear stress amplitude on the plane\\
$\tau_m$, $\boldsymbol\tau_m$ & MPa & mean shear stress, and mean shear stress vector $(\tau_{xz,m},\tau_{yz,m})$ on the plane\\
$\Delta\gamma_{\max}/2=\gamma_a$ & -- & engineering shear strain amplitude on the plane\\
$\sigma_{n,m}$, $\sigma_{n,a}$ & MPa & mean and amplitude of the normal stress on the plane, Eqs.~\eqref{eq:plane}, \eqref{eq:scalar}\\
$\sigma_{n,\max}$ & MPa & largest normal stress on the plane over the cycle, clipped at zero\\
$\Delta\varepsilon_n/2=\varepsilon_{n,a}$ & -- & normal strain amplitude on the plane\\
$L$ & -- & weight of the normal term (\texttt{L\_LI}, Summary column \texttt{L LI})\\
$f(N_f)$ & MPa & life function of the paper\\
$\tau_f'$, $\gamma_f'$, $b_0$, $c_0$ & MPa, --, --, -- & torsional strain--life coefficients and exponents (paper's calibration)\\
$E$, $\nu$ & MPa, -- & Young's modulus and Poisson's ratio (elastic strains, Section~\ref{sec:notation})\\
$\sigma_a$ & MPa & fully reversed axial stress amplitude (closed forms); in torsion $\tau_a$, $\tau_m$ are the applied shear amplitude and mean\\
$\mathrm{DP}$ & MPa & damage parameter (MJ/m$^3$)\\
\bottomrule
\end{tabular}
\end{center}

\block{Formulation} Li et al.\ (Eq.~3) write
\begin{equation}
\Bigl(\frac{\Delta\tau_t}{2}+\lvert\tau_m\rvert\Bigr)\frac{\Delta\gamma_{\max}}{2}
 + L\,\sigma_{n,\max}\,\frac{\Delta\varepsilon_n}{2} = f(N_f) .
\label{eq:li-main}
\end{equation}
The repository evaluates, on every plane,
\begin{equation}
\mathrm{DP} = \bigl(\tau_a + \lVert\boldsymbol\tau_m\rVert\bigr)\,\gamma_a
 + L\,\sigma_{n,\max}\,\varepsilon_{n,a},\qquad
\lVert\boldsymbol\tau_m\rVert = \sqrt{\tau_{xz,m}^2+\tau_{yz,m}^2},\qquad
\sigma_{n,\max} = \max(\sigma_{n,m}+\sigma_{n,a},\,0) .
\label{eq:li-plane}
\end{equation}
\emph{Critical plane}: the plane maximising the shear energy term
$(\tau_a+\lVert\boldsymbol\tau_m\rVert)\gamma_a$; ties go to the larger total DP (the paper: the
larger normal energy). \texttt{LI\_ext} is the largest DP over all planes. \emph{Shear amplitude}:
default \texttt{np\_shear\_rule = "longest\_chord"}, half the longest chord of the shear path on the
plane, matching the paper's cycle-range definition; the MCE amplitude can be selected globally
(\texttt{docs/shear-amplitude.md}, ``Selection for every method'').

\block{Constants and calibration} \emph{Paper} (Section~2.4, Eqs.~31--32): fit
$\tau_f'$, $\gamma_f'$, $b_0$, $c_0$ on fully reversed torsion tests, then scan $L\in[0,10]$ in steps
of 0.01 to minimise the axial fitting error against the torsional life curve. \emph{Repository}
(\texttt{multifat-pipeline}), when $L$ is in neither the workbook nor \texttt{--constants}: minimum
$\ln N_f$ scatter of the $R=-1$ tension and torsion failures around one master curve,
$L\in[0,20]$; a value at the bound is reported as unidentified. On fatigue-limit datasets $L$ makes
the axial and torsional limits give equal DP; with elastic strains on the $45^\circ$ tension plane,
\begin{equation}
L = \frac{4(1+\nu)}{1-\nu}\Bigl(\frac{\tm^2}{\fm^2}-\frac12\Bigr) .
\label{eq:li-limit}
\end{equation}
The tests behind $L$ are design rows (\texttt{Flag = 0}). In \texttt{multifat-run} without a value,
$L=1$ with a warning.

\block{Life} The paper uses a torsional life curve $f(N_f)$. The repository uses the master curve on
DP, Eq.~\eqref{eq:mastercurve}, fitted on the uniaxial $R=-1$ design set.

\block{Repository choices}
\begin{itemize}
\item Mean shear: Euclidean norm of the mean shear vector, not the mean of the endpoint norms, so
  fully reversed loading has $\lVert\boldsymbol\tau_m\rVert=0$.
\item $\sigma_{n,\max}<0$ is clipped to $0$.
\item $L$ optional, default 1.0 with a warning; calibrated as above.
\item Elastic strains; the master curve replaces the paper's torsional life curve.
\item The exact coefficient form follows the repository code: the audit records that it was not
  independently reproduced from the full text.
\end{itemize}

\block{Worked example} Synthetic material, $E=200\,000\MPa$, $\nu=0.3$, $L=1.5$. Tension
$\sigma_a=300\MPa$: on the $45^\circ$ plane
$\mathrm{DP}=(1+\nu)\sigma_a^2/(2E)+L(1-\nu)\sigma_a^2/(4E)=0.410625\MPa$; \texttt{LI\_ext} reaches
the plane normal to the load, $L\sigma_a^2/E=0.675000\MPa$. Torsion $\tau_a=200\MPa$ with mean
$\tau_m=\pm50\MPa$: $\mathrm{DP}=(\tau_a+\lvert\tau_m\rvert)\,2(1+\nu)\tau_a/E=0.650000\MPa$ for both
signs.

\block{Verification} \texttt{tests/test\_method\_audit.py} checks the analytical plane expression
and that reversed loading gives zero mean shear for either sign. The paper's parameter tables and
data are not reproduced in \texttt{tests/methods/}; the catalogue status remains
\emph{requires review}.

File: docs/method-sheets/sheets/LIU2021.tex
% registry: LIU2021
\methodhead{LIU2021}{Liu, Ran, Wei and Zhang (2021): modified shear strain amplitude with material sensitivity}\label{sheet:LIU2021}

\block{Source} Liu, Ran, Wei, Zhang, \emph{Int.\ J.\ Press.\ Vessels Pip.} 194 (2021) 104532
\cite{liu2021}, Eqs.~(18), (19), (23), (27); Table~2.

\block{Idea and scope} Strain-based critical-plane criterion of the TNP family. The maximum
engineering shear strain amplitude is modified by a normal-stress and normal-strain interaction
term scaled by $G$ and the shear fatigue strength coefficient $\tau_f'$, which replaces the
empirical fitting constant of earlier models by material constants. The mean stress enters through
the tensile peak normal stress. Proposed for multiaxial fatigue life prediction of metals under
proportional and non-proportional loading.

\block{Inputs}
\begin{center}\small
\begin{tabular}{@{}llp{100mm}@{}}
\toprule
Symbol & Unit & Meaning\\\midrule
$\Delta\gamma_{\max}$, $\Delta\gamma$ & -- & engineering shear strain range: maximum over the planes (paper); on a candidate plane (repository)\\
$\Delta\varepsilon$, $\Delta\varepsilon_n$ & -- & unsubscripted strain range printed in Eqs.~(23), (27); read as the normal strain range on the plane\\
$\varepsilon_{xz}$, $\varepsilon_{yz}$, $\varepsilon_{zz}$ & -- & tensorial strain components in the plane frame ($z$ = plane normal)\\
$\sigma_{n,\max}$ & MPa & maximum normal stress on the plane over the cycle\\
$\sigma_{zz,0}$, $\sigma_{zz,1}$ & MPa & normal stress on the plane at the two load steps\\
$E$, $\nu$, $G$ & MPa, --, MPa & Young's modulus, Poisson's ratio, $G=E/[2(1+\nu)]$ (Eq.~18)\\
$\tau_f'$, $\sigma_f'$ & MPa & shear and axial fatigue strength coefficients\\
$S_u$ & MPa & ultimate tensile strength (fallback for $\tau_f'$)\\
$k'$ & -- & material sensitivity factor, Eq.~\eqref{eq:liu21-k}\\
$\gamma^*_{\max}/2$ & -- & modified shear strain amplitude, Eq.~\eqref{eq:liu21-main}\\
$\sigma_a$, $\tau_a$ & MPa & axial and torsional stress amplitudes of the worked example\\
$\mathrm{DP}$ & -- & damage parameter, Eq.~\eqref{eq:liu21-dp}\\
\bottomrule
\end{tabular}
\end{center}

\block{Formulation} With the material sensitivity factor (Eq.~23) in Eq.~(19),
\begin{equation}
k'=\frac{\sqrt{\sigma_{n,\max}\,E\,\Delta\varepsilon}}{2\,G\,\Delta\gamma_{\max}},\qquad
\frac{\gamma^*_{\max}}{2}=\frac{\Delta\gamma_{\max}}{2}\left(1+k'\,\frac{\sigma_{n,\max}}{\tau_f'}\right),
\label{eq:liu21-k}
\end{equation}
the modified shear strain amplitude on the maximum shear strain plane is (Eq.~27)
\begin{equation}
\frac{\gamma^*_{\max}}{2}=\frac{\Delta\gamma_{\max}}{2}
\left(1+\frac{\sigma_{n,\max}\sqrt{\sigma_{n,\max}\,E\,\Delta\varepsilon}}{2\,G\,\Delta\gamma_{\max}\,\tau_f'}\right).
\label{eq:liu21-main}
\end{equation}
The repository evaluates the expanded product on every candidate plane:
\begin{equation}
\mathrm{DP}=\frac{\Delta\gamma}{2}+\frac{\sigma_{n,\max}\sqrt{\max(\sigma_{n,\max}\,E\,\Delta\varepsilon_n,\,0)}}{4\,G\,\tau_f'},
\label{eq:liu21-dp}
\end{equation}
with $\Delta\gamma=2\lVert(\Delta\varepsilon_{xz},\Delta\varepsilon_{yz})\rVert$,
$\Delta\varepsilon_n=\lvert\Delta\varepsilon_{zz}\rvert$ and
$\sigma_{n,\max}=\max(\sigma_{zz,0},\sigma_{zz,1},0)$. \texttt{LIU2021} takes the plane of largest
$\Delta\gamma$ (ties to the larger DP); \texttt{LIU2021\_ext} the largest DP over all planes
(Section~\ref{sec:planes}).

\block{Constants and calibration} No fitted criterion constant. In the paper $\tau_f'$ comes from
the torsional fatigue properties, or from $\sigma_f'/\sqrt3$ (Eq.~18). In the repository $\tau_f'$
is the workbook or \texttt{--constants} value; otherwise it is estimated from $S_u$ (see Repository
choices). The master-curve constants $A$, $b$ are fitted on the uniaxial $R=-1$ design tests.

\block{Life} The paper maps $\gamma^*_{\max}/2$ through the torsional strain--life curve. The
repository uses the master curve on DP (Section~\ref{sec:mastercurve}).

\block{Repository choices}
\begin{itemize}
\item The unsubscripted $\Delta\varepsilon$ of Eqs.~(23) and (27) is read as the normal strain range
  $\Delta\varepsilon_n$ on the candidate plane (unresolved interpretation).
\item Expanding the outer $\Delta\gamma_{\max}/2$, Eq.~\eqref{eq:liu21-dp}, keeps DP finite when
  $\Delta\gamma=0$.
\item $\sigma_{n,\max}<0$ is clipped to 0.
\item $\tau_f'$ is optional; when missing, the uniform material law $\sigma_f'=1.5\,S_u$ and von
  Mises $\tau_f'=\sigma_f'/\sqrt3$ give it, with a warning. Fitted Basquin constants of the
  pipeline are not passed to this model, so the documented fallback is kept.
\item Out-of-phase shear range: longest chord (\texttt{np\_shear\_rule = "longest\_chord"}).
\item Linear-elastic strains; life from the master curve. \texttt{LIU2021\_ext} is a repository
  variant.
\end{itemize}

\block{Worked example} GH4169 constants of Table~2: $E=182$\,GPa, $\nu=0.325$, $S_u=1400\MPa$,
$\tau_f'=1565.2/\sqrt3\MPa$, with linear-elastic strains (a demonstration, not a life validation).
Reversed tension $\sigma_a=400\MPa$ on the $45^\circ$ plane
($\Delta\gamma=2(1+\nu)\sigma_a/E$, $\Delta\varepsilon_n=(1-\nu)\sigma_a/E$,
$\sigma_{n,\max}=\sigma_a/2$): DP $=0.003099$ (\texttt{LIU2021\_ext} $0.003144$). Reversed torsion
$\tau_a=250\MPa$: $\sigma_{n,\max}=0$, DP $=\tau_a/G=0.003640$.

\block{Verification} Checked: Eq.~\eqref{eq:liu21-main} equals Eq.~(19) with $k'$ of Eq.~(23); the
zero normal-stress and the removable zero-shear limits; the $\tau_f'$ fallback warning; the
closed-form plane value. Paper inconsistencies recorded but not used by the code: Eq.~(3) prints
$\tfrac{\tau_{xy}}{2}\sin2\theta$ (the standard transform has $\tau_{xy}\sin2\theta$); Eq.~(6)
writes the range $\Delta\gamma$ with the loading amplitude $\varepsilon_a$ in front, half of
Li et al.\ (2011) Eq.~(15). Not reproduced: the experimental lives of the paper.

File: docs/method-sheets/sheets/LIU2025.tex
% registry: LIU2025
\methodhead{LIU2025}{Liu, Xie and Hao (2025): equivalent stress on the maximum shear amplitude plane}\label{sheet:LIU2025}

\block{Source} X.-Y.~Liu, J.~Xie, W.~Hao, \emph{J.\ Mater.\ Eng.\ Perform.} 34 (2025) 24315--24322
\cite{liu2025}, Eqs.~(5)--(13), (21)--(27); Fig.~3; Table~2.

\block{Idea and scope} On the plane of maximum shear stress amplitude, the shear and normal stress
amplitudes are combined as a von Mises-like equivalent stress, $\sqrt{\sigma_n^2+3\tau^2}$, and compared
with the uniaxial Basquin curve. Mean stresses enter through two corrections: Gerber for the mean shear
stress, Serensen (bilinear) for the mean normal stress. The normal stress amplitude on the critical
plane grows with the phase shift, which is how non-proportionality enters. Proposed for high-cycle
tension--torsion fatigue with phase shift, mean normal and mean shear stresses (30CrMnSiA steel,
7075-T651 aluminium alloy, TiAl alloy).

\block{Inputs}
\begin{center}\small
\begin{tabular}{@{}llp{100mm}@{}}
\toprule
Symbol & Unit & Meaning\\\midrule
$\Delta\tau_{\max}/2$, $\tau_{\max,m}$ & MPa & shear stress amplitude and mean on the critical plane\\
$\Delta\sigma_n/2$, $\sigma_{n,m}$ & MPa & normal stress amplitude and mean on the critical plane\\
$\Delta\tau'_{\max}/2=\tau'_a$ & MPa & mean-corrected shear amplitude, Eq.~\eqref{eq:l25-gerber}\\
$\Delta\sigma'_n/2=\sigma'_{n,a}$ & MPa & mean-corrected normal amplitude, Eq.~\eqref{eq:l25-serensen}\\
$R_n$ & -- & stress ratio of the normal stress on the plane, Eq.~\eqref{eq:l25-rn}\\
$\sigma_b=S_u$ & MPa & tensile ultimate strength (workbook \texttt{Su})\\
$\tau_b$ & MPa & torsional ultimate strength (workbook \texttt{Tu}, optional)\\
$S_{-1}$, $S_0$ & MPa & fully reversed and repeated limits of the Serensen diagram (Eqs.~23--24)\\
$\sigma_f'$, $b$ & MPa, -- & uniaxial Basquin coefficient and exponent\\
$N_f$ & cycles & fatigue life\\
$\lambda$ & -- & applied amplitude ratio $\sigma_a/\tau_a$ (Fig.~3)\\
$\mathrm{DP}$ & MPa & repository damage parameter, Eq.~\eqref{eq:l25-dp}\\
\bottomrule
\end{tabular}
\end{center}

\block{Formulation} The life model (Eq.~27) is
\begin{equation}
\sqrt{\Bigl(\frac{\Delta\sigma'_n}{2}\Bigr)^2 + 3\Bigl(\frac{\Delta\tau'_{\max}}{2}\Bigr)^2} = \sigma_f'(2N_f)^b ,
\label{eq:l25}
\end{equation}
with the Gerber correction of the mean shear stress (Eq.~25)
\begin{equation}
\frac{\Delta\tau'_{\max}}{2} = \frac{\Delta\tau_{\max}/2}{1-(\tau_{\max,m}/\tau_b)^2}
\label{eq:l25-gerber}
\end{equation}
and the Serensen correction of the mean normal stress (Eqs.~23, 24, 26)
\begin{gather}
R_n = \frac{\sigma_{n,m}-\Delta\sigma_n/2}{\sigma_{n,m}+\Delta\sigma_n/2} , \label{eq:l25-rn}\\
\frac{\Delta\sigma'_n}{2} =
\begin{cases}
\dfrac{\Delta\sigma_n}{2} + 0.414\,\sigma_{n,m}, & -1\le R_n\le0,\\[2mm]
\dfrac{\sqrt2\,\sigma_b\,\Delta\sigma_n/2}{\sigma_b+\Delta\sigma_n/2-\sigma_{n,m}}, & R_n>0 .
\end{cases}
\label{eq:l25-serensen}
\end{gather}
\emph{Critical plane}: the plane of maximum shear stress amplitude (Eq.~9); of its two orientations,
the one with the larger normal stress peak. The repository evaluates on every plane
\begin{equation}
\mathrm{DP} = \sqrt{(\sigma'_{n,a})^2 + 3(\tau'_a)^2}\quad(\mathrm{MPa}),
\label{eq:l25-dp}
\end{equation}
\texttt{LIU2025} on the plane of largest shear amplitude, \texttt{LIU2025\_ext} as the largest DP over
all planes. \emph{Ties} go to the larger DP, which on the source's planes is the larger normal stress
peak. \emph{Shear amplitude}: the shear amplitude and mean come from the longest chord of the shear
path (\texttt{longest\_chord}, MCC) by default; the global selection of \texttt{docs/shear-amplitude.md}
can switch the amplitude to \texttt{rss} (MCE). Without mean stresses, reversed tension gives
$\mathrm{DP}=\sigma_a$ and torsion $\mathrm{DP}=\sqrt3\,\tau_a$: the criterion implies
$\tm/\fm=1/\sqrt3$.

\block{Constants and calibration} No fitted criterion constant. Paper: the life uses the uniaxial
Basquin constants $\sigma_f'$, $b$; $\sigma_b$, $\tau_b$ from static tests (Table~1). Repository:
$\sigma_b$ from \texttt{Su}, $\tau_b$ from \texttt{Tu}, else $S_u/\sqrt3$ with a warning; the life
comes from the master curve fitted on the uniaxial $R=-1$ design tests.

\block{Life} Paper: Eq.~\eqref{eq:l25} with the uniaxial Basquin curve. Repository: the master curve
$\mathrm{DP}=AN_f^b$ (Section~\ref{sec:mastercurve}) replaces $\sigma_f'$ and $b$.

\block{Repository choices}
\begin{itemize}
\item Shear amplitude and mean from the longest chord, the paper's half range of the scalar plane shear
  (Eqs.~10--11) generalised to a shear vector.
\item $0.414$ is taken as $\sqrt2-1$, implied by Eqs.~(23)--(24) with $S_0=\sqrt2S_{-1}$ (the paper
  prints it rounded); the two branches of Eq.~(26) then join at $R_n=0$.
\item Compressive mean normal stress: Eq.~(26) does not cover $-\Delta\sigma_n/2<\sigma_{n,m}<0$, and
  its hyperbolic branch would make a fully compressive cycle damaging. The linear branch is used for
  every $\sigma_{n,m}<0$ (continuous at $\sigma_{n,m}=0$) and the corrected amplitude is clipped at 0.
\item $\tau_b$ from \texttt{Tu}; otherwise $S_u/\sqrt3$ with a warning. The estimate is coarse: the
  paper's Table~1 has $\tau_b/\sigma_b=0.78$, 0.68 and 0.94.
\item A plane with $|\tau_{\max,m}|\ge\tau_b$ (Eq.~25 undefined), or whose minimum normal stress reaches
  $\sigma_b$ (the denominator of Eq.~26 vanishes), raises \texttt{LoadingScopeError}; the model is
  skipped for that material. With the $S_u/\sqrt3$ estimate this happens on 42CrMo4\_Santus and
  Ti6Al4V\_Berto.
\item \texttt{LIU2025\_ext} is a repository variant; life from the shared master curve.
\end{itemize}

\block{Worked example} 30CrMnSiA, Table~1: $\sigma_b=1334$, $\tau_b=1043\MPa$; the
$\sigma_a=\tau_a=350\MPa$ tension--torsion tests of Fig.~5, with
$\sigma=\sigma_m+\sigma_a\sin\omega t$, $\tau=\tau_m+\tau_a\sin(\omega t-\varphi)$:
\begin{center}\small
\begin{tabular}{@{}lc@{}}
\toprule
Load & DP (MPa)\\\midrule
in phase & 700.0\\
$90^\circ$ out of phase & 700.0\\
in phase, $\tau_m=100\MPa$ & 709.7\\
in phase, $\sigma_m=100\MPa$ & 711.1\\
\bottomrule
\end{tabular}
\end{center}
In phase a larger shear amplitude acts with a smaller normal one; out of phase the reverse; the two
effects compensate exactly at $\sigma_a=\tau_a$. Both mean stresses raise DP. Reversed tension 300 and
torsion $200\MPa$ give $\mathrm{DP}=300$ and $200\sqrt3\MPa$.

\block{Verification} Fig.~3, the shear and normal amplitudes on the critical plane against the phase
angle, with each phase scaled to a largest von Mises stress of $160\MPa$ (Fig.~2): for $\lambda=0.866$
both amplitudes at all five phase angles within $2\MPa$; for $\lambda=\sqrt3$ the shear amplitude at
every phase and the normal amplitude at $0^\circ$ and $90^\circ$. At $30^\circ$ and $60^\circ$
Eqs.~(5)--(9) give 69.0 and $102.7\MPa$ against about 75 and $108\MPa$ read from the figure, also on
planes normal to the surface only: strict xfails, unresolved. Also checked: the branches of Eq.~(26)
join at $R_n=0$, Eq.~(24), the compressive-mean extension, the Gerber correction, the von Mises-like
reversed values, the missing-\texttt{Tu} warning and the scope errors. Not reproduced: the life
comparisons of Figs.~5--7 and the scatter-band fractions of Table~2 (data in the cited sources).

File: docs/method-sheets/sheets/LIUMAHADEVAN.tex
% registry: LIUMAHADEVAN
\methodhead{LIUMAHADEVAN}{Liu and Mahadevan (2005): characteristic-plane criterion and life prediction}\label{sheet:LIUMAHADEVAN}

\block{Source} Y.~Liu, S.~Mahadevan, \emph{Int.\ J.\ Fatigue} 27 (2005) 790--800 \cite{liu2005},
Eqs.~(6), (19)--(25); Table~1; Figs.~2--5.

\block{Idea and scope} The fatigue fracture plane is the plane of maximum normal stress amplitude. The
critical plane lies at a material angle $\alpha$ from it, chosen so that the damage parameter meets
both fully reversed limits while the hydrostatic term is as small as possible; the critical plane
therefore depends on the material, not only on the stress state. The damage combines the normal,
shear and hydrostatic stress amplitudes; a normal mean on the critical plane multiplies the normal
amplitude by $1+\eta\,\sigma_{m,c}/\fm$, and a mean shear has no effect. Proposed for high-cycle
fatigue limits and lives of metals from ductile to extremely brittle ($\tm/\fm$ from 0.57 to 1.28),
under in-phase and out-of-phase loading with mean stresses.

\block{Inputs}
\begin{center}\small
\begin{tabular}{@{}llp{100mm}@{}}
\toprule
Symbol & Unit & Meaning\\\midrule
$\sigma_{a,c}$, $\sigma_{m,c}$ & MPa & normal stress amplitude and mean on the critical plane\\
$\tau_{a,c}$ & MPa & shear stress amplitude on the critical plane\\
$\sigma^H_a$ & MPa & hydrostatic stress amplitude, $I_{1,a}/3$ (Eq.~\eqref{eq:invariants})\\
$\fm$, $\tm$ & MPa & fully reversed bending (axial) and torsion fatigue limits\\
$s$ & -- & limit ratio, $s=\tm/\fm$ (or $t_N/f_N$ at finite life)\\
$\alpha$ & rad & angle between the fracture plane and the critical plane, Eq.~\eqref{eq:lm-alpha}\\
$\beta$, $k$ & --, -- & material constants of Eq.~\eqref{eq:lm-alpha} and Table~1\\
$\eta$, $\eta_N$ & -- & mean normal stress sensitivity, Eq.~\eqref{eq:lm-eta}, at the limit and at life $N_f$\\
$\sigma_f'$, $b$ & MPa, -- & axial Basquin coefficient and exponent, $f_N=\sigma_f'(2N)^b$ (workbook \texttt{sigma\_f}, \texttt{b\_fat})\\
$\tau_f'$, $b_0$ & MPa, -- & torsional Basquin coefficient and exponent, $t_N=\tau_f'(2N)^{b_0}$ (workbook \texttt{tau\_f}, \texttt{b0})\\
$f_N$, $t_N$ & MPa & axial and torsional fatigue strengths at life $N_f$\\
$N_f$ & cycles & fatigue life\\
$I$ & -- & error index, Eq.~(25)\\
\bottomrule
\end{tabular}
\end{center}

\block{Formulation} The criterion (Eq.~20) is
\begin{equation}
\sqrt{\left[\frac{\sigma_{a,c}\bigl(1+\eta\,\sigma_{m,c}/\fm\bigr)}{\fm}\right]^2
+\Bigl(\frac{\tau_{a,c}}{\tm}\Bigr)^2 + k\Bigl(\frac{\sigma^H_a}{\fm}\Bigr)^2} = \beta ,
\label{eq:lm}
\end{equation}
with, for $s=\tm/\fm$ (Eq.~19 and Table~1),
\begin{equation}
\begin{aligned}
s\le1:&\quad \cos2\alpha=\frac{-2+\sqrt{4-4(1/s^2-3)(5-1/s^2-4s^2)}}{2(5-1/s^2-4s^2)},\quad
\beta=\sqrt{\cos^2(2\alpha)\,s^2+\sin^2(2\alpha)},\quad k=0;\\
s>1:&\quad \alpha=0,\quad \beta=s,\quad k=9(s^2-1),
\end{aligned}
\label{eq:lm-alpha}
\end{equation}
and (Eq.~21)
\begin{equation}
\eta = \frac34 + \frac14\,\frac{\sqrt3-\fm/\tm}{\sqrt3-1}\quad(s\le1),\qquad \eta=1\quad(s>1).
\label{eq:lm-eta}
\end{equation}
The error index is $I=(\mathrm{LHS}-\mathrm{RHS})/\mathrm{LHS}$ (Eq.~25). \emph{Critical plane}: at
angle $\alpha$ from the plane of maximum normal stress amplitude; in the repository, the worst plane
on the cone of planes at $\alpha$ around the fracture-plane normal (see Repository choices); fracture
planes of equal amplitude: the worst is kept. \emph{Shear amplitude}: $\tau_{a,c}$ is the \texttt{rss}
of the harmonic shear components (MCE), by maintainer decision. The model is case-level and its
amplitude is fixed: the global selection of \texttt{docs/shear-amplitude.md} leaves it unchanged.

\block{Constants and calibration} Paper: $\alpha$, $\beta$, $k$ in closed form from $\tm/\fm$; $\eta$
calibrated on uniaxial mean-stress tests or taken from Eq.~(21); the life uses the material's uniaxial
and torsional S--N curves. Repository: the same closed forms and Eq.~(21); the S--N curves are the
workbook Basquin constants, or fitted by the pipeline on its $R=-1$ tension and torsion failures. No
master curve is fitted.

\block{Life} Native (Eqs.~23--24): the limits are replaced by the S--N strengths at life $N_f$,
\begin{equation}
\frac1\beta\sqrt{\Bigl[\sigma_{a,c}\Bigl(1+\eta_N\frac{\sigma_{m,c}}{f_N}\Bigr)\Bigr]^2
+\Bigl(\frac{f_N}{t_N}\Bigr)^2\tau_{a,c}^2 + k\,(\sigma^H_a)^2} = f_N ,
\label{eq:lm-life}
\end{equation}
with $\alpha$, $\beta$, $k$, $\eta$ evaluated at $s=t_N/f_N$, solved for $N_f$ by trial and error;
any S--N form may be used. The repository solves Eq.~\eqref{eq:lm-life} by bisection in $\log N$ with
$f_N=\sigma_f'(2N)^b$, $t_N=\tau_f'(2N)^{b_0}$; the comparison uses this native life (no DP
comparison).

\block{Repository choices}
\begin{itemize}
\item Plane rule in 3D (maintainer decision): the paper rotates the plane in 2D; here the critical
  plane is the worst plane on the cone at angle $\alpha$ around the fracture-plane normal. This meets
  both reversed limits exactly for $s\ge0.5$; below, a tilted plane of the cone exceeds the torsion
  limit, so $s<0.5$ raises \texttt{ValueError}.
\item Shear amplitude (maintainer decision): \texttt{rss} of the harmonic shear components, chosen on
  Fig.~2 (it matches hard steel at $0^\circ$, $60^\circ$, $90^\circ$; the longest chord gives 4.6\% at
  $90^\circ$).
\item Eq.~(19) is evaluated in the rationalised form $\cos2\alpha=-C/(1+\sqrt{1-AC})$, $A=5-1/s^2-4s^2$,
  $C=1/s^2-3$, which removes the $0/0$ at $s=1/2$ and $s=1$.
\item $\eta$ from Eq.~(21); experimental $\eta$ values are not used. The factor
  $1+\eta\sigma_{m,c}/f$ is clipped at zero.
\item Life (maintainer decision): native Eq.~(23) with Basquin curves; the bisection is kept to lives
  where $t_N/f_N\ge0.5$; a solution outside raises \texttt{LoadingScopeError}, and no solution below
  $10^{12}$ cycles gives an infinite life.
\item The index $\sqrt{\cdots}/\beta$ of Eq.~(20), 1 on the limit, is reported as a diagnostic only. No
  \texttt{\_ext} variant.
\end{itemize}

\block{Worked example} Hard steel of Papadopoulos et al.\ (1997): $\fm=313.9$, $\tm=196.2\MPa$,
$s=0.625$, so $\alpha=39.2^\circ$, $\beta=0.9875$, $k=0$. Papadopoulos Table~1 row~1
($\sigma_a=138.1$, $\tau_a=167.1\MPa$, $\delta=0^\circ$): index 0.975, $I=-2.5\%$; row~4
($\sigma_a=150.2$, $\tau_a=181.7\MPa$, $\delta=90^\circ$): index 1.056, $I=5.3\%$. Native life with
illustrative Basquin curves ($\sigma_f'=1200\MPa$, $b=-0.08$, $\tau_f'=700\MPa$, $b_0=-0.06$) at
$\sigma_a=400$, $\tau_a=230\MPa$: $N_f=1.29\cdot10^4$ in phase and $3.63\cdot10^4$ at $90^\circ$.

\block{Verification} Eq.~(19)/Table~1 values, including the removable singular points; both reversed
limits on the $\alpha$-cone for $0.5\le s\le1.28$; Eq.~(23) returns the input life on both S--N curves.
Figs.~2--5 (mean absolute error per phase on the Papadopoulos et al.\ \cite{papadopoulos1997} Table~1
data; the figures' Matake and McDiarmid curves equal that table's phase means): reproduced for hard
steel at $0^\circ$, $60^\circ$, $90^\circ$ and 30NCD16 at $60^\circ$. Strict xfails (unresolved): hard
steel at $30^\circ$, 42CrMo4, 34Cr4 and 30NCD16; the balanced $90^\circ$ out-of-phase rows come out
about 10\% non-conservative here and small in the paper, and no plane-rule or amplitude variant tried
closes the gap. Not reproducible: Table~4 (fracture angles, needs Macha's loads) and Figs.~10--13
(lives, data sets not given).

File: docs/method-sheets/sheets/MATAKE.tex
% registry: MATAKE
\methodhead{MATAKE}{Matake (1977): fatigue limit on the plane of maximum shear stress amplitude}\label{sheet:MATAKE}

\block{Source} T.~Matake, \emph{Bull.\ JSME} 20 (1977) 257--263 \cite{matake1977}, Eq.~(1), p.~5;
Appendix, p.~7; Table~3. Restated with the circumscribed-circle amplitude by Papadopoulos et al.\
\cite{papadopoulos1997}, Table~1.

\block{Idea and scope} Like Findley, a shear amplitude plus a normal stress on a plane, but the
critical plane is the plane of maximum shear stress amplitude, and the normal-stress coefficient
follows directly from the two fatigue limits. Proposed for the fatigue limit of metals under
combined stresses.

\block{Inputs}
\begin{center}\small
\begin{tabular}{@{}llp{100mm}@{}}
\toprule
Symbol & Unit & Meaning\\\midrule
$\tau_a$ & MPa & shear stress amplitude on the plane\\
$\sigma_{n,\max}$ & MPa & maximum normal stress on the plane over the cycle, $\sigma_{n,m}+\sigma_{n,a}$\\
$\sigma_{n,m}$, $\sigma_{n,a}$ & MPa & mean and amplitude of the normal stress on the plane\\
$\Delta\tau$ & MPa & shear stress range on the plane, $\tau_a=\Delta\tau/2$\\
$a\ge b$ & MPa & semi-axes of the elliptical shear path of an out-of-phase cycle\\
$\fm$, $\tm$ & MPa & fully reversed bending (or axial) and torsion fatigue limits\\
$\mu$ & -- & normal stress coefficient, Eq.~\eqref{eq:mtk-mu}\\
$\mathrm{DP}$ & MPa & damage parameter, Eq.~\eqref{eq:mtk-dp}; $\mathrm{DP}=\tm$ on the limit\\
\bottomrule
\end{tabular}
\end{center}

\block{Formulation} On the plane of maximum shear stress amplitude (Eq.~1, p.~5),
\begin{equation}
\tau_a + \mu\,\sigma_{n,\max} = \tm ,\qquad \mu = \frac{2\tm}{\fm} - 1 .
\label{eq:mtk-mu}
\end{equation}
The coefficient (Appendix, p.~7) is the slope of the line through $(0,\tm)$ (torsion) and
$(\fm/2,\fm/2)$ (tension, $45^\circ$ plane). The Appendix prints two different, inconsistent
expressions for it; both are misprints of $2\tm/\fm-1$. The repository evaluates on every candidate
plane
\begin{equation}
\mathrm{DP} = \tau_a + \mu\,\sigma_{n,\max},\qquad \sigma_{n,\max}=\max(\sigma_{n,m}+\sigma_{n,a},\,0),
\label{eq:mtk-dp}
\end{equation}
with $\mathrm{DP}=\tm$ at both fully reversed limits. \emph{Critical plane}: \texttt{MATAKE} takes
the plane of largest $\tau_a$ (selection metric $\Delta\tau$), Matake's rule; \texttt{MATAKE\_ext}
takes the largest DP over all planes. \emph{Ties} (e.g.\ the cone of $45^\circ$ planes in tension) go
to the larger DP. \emph{Shear amplitude}: default half the longest chord, $\tau_a=a$ (MCC, the circumscribed circle
of Papadopoulos et al.); the global selection of \texttt{docs/shear-amplitude.md} can switch it to
\texttt{rss}, $\tau_a=\sqrt{a^2+b^2}$ (MCE).

\block{Constants and calibration} Paper and repository: $\mu$ in closed form from the two limits
(workbook \texttt{Sigm1}, \texttt{Taum1}). Nothing is fitted except the master-curve constants on the
uniaxial $R=-1$ design tests. $\mu<0$ when $\tm/\fm<1/2$.

\block{Life} The paper gives none; finite lives use the master curve on DP
(Section~\ref{sec:mastercurve}), a repository extension. On fatigue-limit datasets
$\mathrm{DP}/\tm-1$ is Matake's error index.

\block{Repository choices}
\begin{itemize}
\item Compression clipped: $\sigma_{n,\max}<0$ is set to 0; Matake's linear relation is not claimed for
  compressive normal stresses.
\item Out-of-phase shear amplitude: the circumscribed-circle amplitude (\texttt{longest\_chord},
  maintainer decision, 17 November 2026; \texttt{rss} before). Papadopoulos et al.\ restate Matake
  with it, and their Table~1 column is
  reproduced.
\item \texttt{MATAKE\_ext} (largest DP over all planes) is a repository variant.
\item Life from the shared master curve on DP.
\end{itemize}

\block{Worked example} Synthetic material, $\fm=300$, $\tm=200\MPa$, so $\mu=0.3333$: DP at both
limits equals $\tm=200.0\MPa$. Tension $\sigma_a=200$ with mean $\sigma_m=100\MPa$: on the $45^\circ$
planes $\tau_a=\sigma_a/2$ and $\sigma_{n,\max}=(\sigma_m+\sigma_a)/2$, so $\mathrm{DP}=150.00\MPa$,
fatigue index 0.750.

\block{Verification} Matake (1977) Table~3: shear amplitude and normal stress on the maximum-shear
plane reproduced; the coefficient derivation is checked, with the Appendix misprints documented, and
the printed steel row at $22.5^\circ$ is shown to contradict the loading ratio of the grip. Eq.~(1)
passes through both calibration points; the combined-stress limits lie within $\pm10\%$ of Eq.~(1)
(validation, not verification). Papadopoulos et al.\ (1997) Table~1, with the circumscribed-circle
amplitude: 39 of 42 rows within 0.25 points. Strict xfails: row~9 (the closed form gives $+1.7\%$,
the table prints $-1.4\%$: table calculation error) and rows~17 and~28 (mean torsion with phase
shift, unresolved). Out of phase the \texttt{rss} rule differs from the table (rows 7, 21); the default matches.
