Repository: andreachiocca/multiaxial-fatigue

# Method sheets (LaTeX)

One LaTeX document that states every registered criterion as its paper defines it, for reuse in
the FABER WG4.3 review article.

- `methods.tex`: the master file (preamble, shared macros, `\input` of each sheet).
- `notation.tex`: the notation shared by all sheets (frame, harmonic loading, invariants, plane
  quantities, material constants, master curve, load-equivalent error, plane search).
- `sheets/<NAME>.tex`: one sheet per method. The first line is `% registry: NAME` (several names
  separated by commas when one sheet covers variants). Every sheet has the blocks Source, Idea and

File: docs/method-sheets/sheets/MATSUBARA.tex
% registry: MATSUBARA
\methodhead{MATSUBARA}{Matsubara, Hayashida and Kano (2018): unified equivalent shear stress amplitude}\label{sheet:MATSUBARA}

\block{Source} G.~Matsubara, A.~Hayashida, D.~Kano, \emph{Int.\ J.\ Fatigue} (2018), accepted
manuscript \cite{matsubara2018}, Eqs.~(7)--(9), (13)--(15); Section~2.2.3.4.1.

\block{Idea and scope} Two parameters describe a multiaxial cycle: an equivalent shear stress
amplitude (crack initiation, Stage~I) and the maximum $S_{max}$ of the normal stress with the
largest range (crack growth, Stage~II, which carries the mean-stress effect). Every state is mapped,
at equal life, onto the fully reversed uniaxial line; there the value is read on the axial S--N
curve. Only axial fatigue data and the true fracture strength are needed, no torsion test.
Proposed for limits and high-cycle lives of steels and aluminium alloys under axial, torsion and
biaxial loading, in and out of phase, with mean stresses and sinusoidal, triangular or trapezoidal
waveforms.

\block{Inputs}
\begin{center}\small
\begin{tabular}{@{}llp{100mm}@{}}
\toprule
Symbol & Unit & Meaning\\\midrule
$s_{ij}$ & MPa & deviatoric stress, $s_{ij}=\sigma_{ij}-\tfrac13\sigma_{kk}\delta_{ij}$ (Eq.~7)\\
$S_1,\dots,S_5$ & MPa & deviatoric components in the basis of Eq.~\eqref{eq:ms-basis}\\
$\sqrt{J_{2,amp}}$ & MPa & equivalent shear stress amplitude (Mamiya), Eq.~\eqref{eq:ms-j2}\\
$S_{max}$ & MPa & maximum over the cycle of the normal stress whose range is the largest over all planes\\
$\sigma_T$ & MPa & true fracture strength\\
$\sigma_w=\fm$ & MPa & fully reversed axial fatigue limit\\
$\sqrt{J_{2,amp,eq}}$ & MPa & unified equivalent shear stress amplitude, Eq.~\eqref{eq:ms-eq}\\
\bottomrule
\end{tabular}
\end{center}

\block{Formulation}
\begin{gather}
S_1=\tfrac{\sqrt3}{2}s_{xx},\quad S_2=\tfrac12(s_{yy}-s_{zz}),\quad S_3=s_{xy},\quad S_4=s_{yz},\quad S_5=s_{zx},
\label{eq:ms-basis}\\
\sqrt{J_{2,amp}}=\sqrt{\sum_{i=1}^{5}\Bigl(\frac{S_{i,\max}-S_{i,\min}}{2}\Bigr)^2} ,
\label{eq:ms-j2}\\
\sqrt{J_{2,amp,eq}} = \frac{\sigma_T\sqrt{J_{2,amp}}}{\sigma_T - S_{max} + \sqrt3\sqrt{J_{2,amp}}} .
\label{eq:ms-eq}
\end{gather}
Eq.~\eqref{eq:ms-eq} is the intersection of the constant-life line through the state, which passes
through $(S_{max},\sqrt{J_2})=(\sigma_T,0)$, with the uniaxial line $\sqrt{J_{2,amp}}/S_{max}=1/\sqrt3$
(Figs.~3--4). On that line $\sqrt{J_{2,amp,eq}}=\sigma_a/\sqrt3$. The fatigue limit (Eq.~9) is
$\sqrt{J_{2,amp,eq}}=\sigma_w/\sqrt3$, i.e.
$\sqrt{J_{2,amp}} + \frac{\sigma_w/\sqrt3}{\sigma_T-\sigma_w}S_{max} = \frac{\sigma_w}{\sqrt3}\frac{\sigma_T}{\sigma_T-\sigma_w}$.

\block{Constants and calibration} $\sigma_T$ from tensile data; when unknown, the paper uses
$\sigma_T=1.84\,S_u$ for $400\le S_u\le1000\MPa$ (its ref.~[23]).

\block{Life} The unified equivalent S--N curve is the reversed axial S--N curve with ordinate
$\sigma_a/\sqrt3$; the life of a state is read at $\sqrt{J_{2,amp,eq}}$. Without axial fatigue data the
paper also estimates this curve from $S_u$ and $\sigma_w$ (Eqs.~16--17).

\block{Repository choices}
\begin{itemize}
\item For one harmonic the half-ranges of $S_i$ are component amplitudes, so $\sqrt{J_{2,amp}}$ is
  the $\sqrt{J_{2,a}}$ of Eq.~\eqref{eq:invariants}.
\item $S_{max}=\sigma_{n,m}+\sigma_{n,a}$ on the plane of the largest $\sigma_{n,a}$, found by a
  search over the sphere of normals; ties go to the larger $S_{max}$ (the paper is silent).
\item $\sigma_T$: workbook constant \texttt{sigma\_T}; otherwise $1.84\,S_u$ only for
  $400\le S_u\le1000\MPa$, else the material is out of scope.
\item Life: the master curve with $\mathrm{DP}=\sqrt{J_{2,amp,eq}}$ fitted on the R~$=-1$ uniaxial
  tests, which is the paper's route; Eqs.~(16)--(17) are not implemented.
\item $S_{max}\ge\sigma_T+\sqrt3\sqrt{J_{2,amp}}$ leaves Eq.~\eqref{eq:ms-eq} undefined and is out of scope.
\end{itemize}

\block{Worked example} Hard steel of Nishihara and Kawamoto ($S_u=680$, $\sigma_w=314$,
$\tm=196\MPa$): $\sigma_T=1.84\cdot680=1251.2\MPa$; fatigue limit $\sigma_w/\sqrt3=181.3\MPa$.
Bending 314: $\sqrt{J_{2,amp}}=181.3$, $S_{max}=314$, $\sqrt{J_{2,amp,eq}}=181.3\MPa$ (onto itself).
Torsion 196: $\sqrt{J_{2,amp}}=S_{max}=196$, $\sqrt{J_{2,amp,eq}}=1251.2\cdot196/(1251.2-196+339.5)=175.8\MPa$,
3\% below the limit. Bending 150.2 with torsion 181.7 at $90^\circ$: $\sqrt{J_{2,amp}}=201.3$,
$S_{max}=199.5$, $\sqrt{J_{2,amp,eq}}=179.9\MPa$.

\block{Verification} The paper reports only error histograms and scatter plots, no per-test value.
Checked: Eq.~\eqref{eq:ms-eq} maps uniaxial states onto $\sigma_a/\sqrt3$ and Eq.~(9) states onto
$\sigma_w/\sqrt3$; Eq.~\eqref{eq:ms-j2} against a time-domain evaluation; $S_{max}$ against a
brute-force search.

File: docs/method-sheets/sheets/MCD.tex
% registry: MCD
\methodhead{MCD}{McDiarmid (1991): general criterion for high-cycle multiaxial fatigue failure}\label{sheet:MCD}

\block{Source} D.~L.~McDiarmid, \emph{Fatigue Fract.\ Engng Mater.\ Struct.} 14 (1991)
\cite{mcdiarmid1991}, Eqs.~(7)--(8), p.~437. Restated with the circumscribed-circle amplitude by
Papadopoulos et al.\ \cite{papadopoulos1997}, Table~1.

\block{Idea and scope} The shear amplitude on the plane of maximum shear amplitude, with a
normal-stress term normalised by the ultimate tensile strength. The shear strength depends on whether
cracks grow along the surface (case A) or into the depth (case B). Proposed for high-cycle
multiaxial fatigue of metals; the relation is stated for $0\le\sigma_{n,\max}\le\sigma_u$.

\block{Inputs}
\begin{center}\small
\begin{tabular}{@{}llp{100mm}@{}}
\toprule
Symbol & Unit & Meaning\\\midrule
$\tau_a$ & MPa & shear stress amplitude on the plane\\
$\sigma_{n,\max}$ & MPa & maximum normal stress on the plane, $\sigma_{n,a}+\sigma_{n,m}$\\
$\sigma_{n,m}$, $\sigma_{n,a}$ & MPa & mean and amplitude of the normal stress on the plane\\
$\Delta\tau$ & MPa & shear stress range on the plane, $\tau_a=\Delta\tau/2$\\
$a\ge b$ & MPa & semi-axes of the elliptical shear path of an out-of-phase cycle\\
$t_{A,B}$ & MPa & shear fatigue strength for case-A (surface) or case-B (depth) cracks\\
$\tm$ & MPa & fully reversed torsion fatigue limit; the repository sets $t_A=\tm$\\
$\sigma_u=S_u$ & MPa & ultimate tensile strength\\
$\fm$ & MPa & fully reversed tension limit (only as the value implied by the criterion)\\
$\mathrm{DP}$ & MPa & damage parameter, Eq.~\eqref{eq:mcd-dp}; $\mathrm{DP}=\tm$ on the limit\\
\bottomrule
\end{tabular}
\end{center}

\block{Formulation} On the plane of maximum shear stress amplitude (Eqs.~7--8, p.~437),
\begin{equation}
\frac{\tau_a}{t_{A,B}} + \frac{\sigma_{n,\max}}{2\,\sigma_u} = 1 ,\qquad 0\le\sigma_{n,\max}\le\sigma_u .
\label{eq:mcd-main}
\end{equation}
Multiplying by $t_A$, the repository evaluates on every candidate plane
\begin{equation}
\mathrm{DP} = \tau_a + \frac{\tm}{2\,S_u}\,\sigma_{n,\max},\qquad
\sigma_{n,\max}=\max(\sigma_{n,m}+\sigma_{n,a},\,0),
\label{eq:mcd-dp}
\end{equation}
equal to $\tm$ on McDiarmid's limit. In reversed tension the criterion implies
$\fm = t_A/\bigl(\tfrac12 + t_A/(4\sigma_u)\bigr)$. \emph{Critical plane}: \texttt{MCD} takes the
plane of largest $\tau_a$ (selection metric $\Delta\tau$); \texttt{MCD\_ext} takes the largest DP over
all planes. \emph{Ties} go to the larger DP. \emph{Shear amplitude}: default \texttt{rss},
$\tau_a=\sqrt{a^2+b^2}$ (MCE); the global selection of \texttt{docs/shear-amplitude.md} can switch it
to the longest chord (MCC, $\tau_a=a$).

\block{Constants and calibration} Paper: $t_A$ (or $t_B$) from torsion tests, $\sigma_u$ from a
tensile test. Repository: workbook \texttt{Taum1} and \texttt{Su}; nothing else is fitted except the
master-curve constants on the uniaxial $R=-1$ design tests. The measured \texttt{Sigm1} is not an
input; it can be compared with the implied $\fm$ above.

\block{Life} The paper gives none; finite lives use the master curve on DP
(Section~\ref{sec:mastercurve}), a repository extension.

\block{Repository choices}
\begin{itemize}
\item Case A only, with $t_A=\tm$; the case-B strength is not supplied by the workbooks.
\item Validity range not enforced: $\sigma_{n,\max}>\sigma_u$ is evaluated; $\sigma_{n,\max}<0$ is
  clipped to 0.
\item Out-of-phase plane association: McDiarmid's rule (plane of maximum principal-stress range) is
  not implemented; the \texttt{rss} amplitude is used, whereas Papadopoulos et al.\ restate McDiarmid
  with the circumscribed-circle amplitude.
\item \texttt{MCD\_ext} is a repository variant; life from the shared master curve on DP.
\end{itemize}

\block{Worked example} Synthetic material, $\tm=200$, $S_u=800\MPa$: the tension limit implied by
McDiarmid is $355.6\MPa$, and reversed tension at that amplitude gives $\mathrm{DP}=\tm$. Tension
$\sigma_a=200$ with mean $\sigma_m=100\MPa$: on the $45^\circ$ planes $\tau_a=\sigma_a/2$,
$\sigma_{n,\max}=(\sigma_m+\sigma_a)/2$, so $\mathrm{DP}=118.75\MPa$, fatigue index 0.594.

\block{Verification} Eqs.~(7)/(8) on reversed torsion, reversed bending (the line of Eq.~8) and a
mean normal stress entering $\sigma_{n,\max}$. Papadopoulos et al.\ (1997) Table~1 with the
circumscribed-circle amplitude: 41 of 43 rows within 0.25 points; rows~17 and~28 (mean torsion with
phase shift) are strict xfails, unresolved. Margetin et al.\ \cite{margetin2016} Table~4, McDiarmid column
($t_A=244$, $\sigma_u=680\MPa$): lives within 4\%. Not implemented: case B and the source's
out-of-phase plane rule.

File: docs/method-sheets/sheets/MDC.tex
% registry: MDC
\methodhead{MDC}{Margetin, \v{D}urka and Chmelko (2016): criterion from the torsion and axial S--N curves}\label{sheet:MDC}

\block{Source} M.~Margetin, R.~\v{D}urka, V.~Chmelko, \emph{Frattura ed Integrit\`a Strutturale} 37
(2016) 146--152 \cite{margetin2016}, Eqs.~(4)--(8), p.~148; Tables~2 and~4, pp.~149--150.

\block{Idea and scope} An equivalent shear stress $\tau_r$ is defined on the plane of maximum shear
stress amplitude and mapped directly onto the torsional Basquin curve, which gives a native life. A
stress-level-dependent weighting factor $k$ of the normal stress interpolates between the axial and
torsional Basquin curves over the whole life range, without a fixed material ratio. Validated in the
paper on proportional, fully reversed tension--torsion of S355J2+C steel.

\block{Inputs}
\begin{center}\small
\begin{tabular}{@{}llp{100mm}@{}}
\toprule
Symbol & Unit & Meaning\\\midrule
$\tau_{a,\mathrm{cr}}$ & MPa & shear stress amplitude on the critical plane\\
$\sigma_{a,\mathrm{cr}}$ & MPa & normal stress amplitude on the critical plane\\
$\sigma_{\max}$ & MPa & symbol printed in Eqs.~(7)--(8) in place of $\sigma_{a,\mathrm{cr}}$\\
$\Delta\tau$ & MPa & shear stress range on the plane (selection metric), $\tau_{a,\mathrm{cr}}=\Delta\tau/2$\\
$a\ge b$ & MPa & semi-axes of the elliptical shear path of an out-of-phase cycle\\
$\sigma_a$, $\tau_a$ & MPa & applied axial and torsional stress amplitudes\\
$\sigma_f'$, $b$ & MPa, -- & axial Basquin coefficient and exponent, $b<0$ (workbook \texttt{sigma\_f}, \texttt{b\_fat})\\
$\tau_f'$, $b_0$ & MPa, -- & torsional Basquin coefficient and exponent, $b_0<0$ (workbook \texttt{tau\_f}, \texttt{b0})\\
$k$ & -- & stress-level-dependent normal stress weight, Eq.~\eqref{eq:mdc-k}\\
$\tau_r$ & MPa & equivalent shear stress, Eq.~\eqref{eq:mdc}; the repository DP\\
$N_f$ & cycles & fatigue life\\
\bottomrule
\end{tabular}
\end{center}

\block{Formulation} On the plane of maximum shear stress amplitude (Eqs.~4--8),
\begin{gather}
\tau_r = \sqrt{k\,\sigma_{a,\mathrm{cr}}^2 + \tau_{a,\mathrm{cr}}^2} = \tau_f'(2N_f)^{b_0} ,
\label{eq:mdc}\\
\sigma_a = \sigma_f'(2N_f)^{b},\qquad \tau_a = \tau_f'(2N_f)^{b_0} , \label{eq:mdc-basquin}\\
k = \Bigl(\frac{2\tau_f'}{\sigma_f'}\Bigr)^2\Bigl(\frac{2\,\sigma_{a,\mathrm{cr}}}{\sigma_f'}\Bigr)^{\frac{2(b_0-b)}{b}} - 1 .
\label{eq:mdc-k}
\end{gather}
Eqs.~\eqref{eq:mdc-basquin} are the axial and torsional Basquin curves (Eqs.~5--6). Eqs.~(7)--(8) of
the paper print $\sigma_{\max}$ where Eq.~(4) has $\sigma_{a,\mathrm{cr}}$ (see Repository choices).
Pure uniaxial $\sigma_a$ gives $\sigma_{a,\mathrm{cr}}=\tau_{a,\mathrm{cr}}=\sigma_a/2$ on the
$45^\circ$ planes, and $k$ makes Eq.~\eqref{eq:mdc} reproduce $\sigma_a=\sigma_f'(2N_f)^b$ exactly; pure
torsion ($\sigma_{a,\mathrm{cr}}=0$) gives $\tau_a=\tau_f'(2N_f)^{b_0}$ for any $k$. \emph{Critical
plane}: \texttt{MDC} takes the plane of largest $\tau_{a,\mathrm{cr}}$ (selection metric
$\Delta\tau$); \texttt{MDC\_ext} takes the largest $\tau_r$ over all planes. \emph{Ties} in
$\tau_{a,\mathrm{cr}}$ go to the larger $\tau_r$. \emph{Shear amplitude}: default \texttt{rss},
$\tau_{a,\mathrm{cr}}=\sqrt{a^2+b^2}$ (MCE); the global selection of \texttt{docs/shear-amplitude.md}
can switch it to the longest chord (MCC, $\tau_{a,\mathrm{cr}}=a$).

\block{Constants and calibration} Paper: the four Basquin constants from the axial and torsional S--N
curves (Table~2). Repository: \texttt{sigma\_f}, \texttt{b\_fat}, \texttt{tau\_f}, \texttt{b0} from
the workbook or \texttt{--constants}; \texttt{multifat-pipeline} fills missing ones by Basquin fits on
the workbook's $R=-1$ tension and torsion tests (only identifiable curves; their tests become design
rows). All four are required, otherwise the model is skipped with the reason. Nothing else is fitted. The Uniform Material
Law fallback would set $b_0=b$ and make $k$ constant, so it is not used.

\block{Life} Native: $N_f=\tfrac12(\tau_r/\tau_f')^{1/b_0}$ from Eq.~\eqref{eq:mdc}, without a fitted
master curve. The DP comparison uses the model's own law, $\tau_f'(2N_{f,\exp})^{b_0}$, as reference.

\block{Repository choices}
\begin{itemize}
\item $\sigma_{\max}$ of Eqs.~(7)--(8) is read as $\sigma_{a,\mathrm{cr}}$, the normal stress amplitude
  on the critical plane (no mean-stress sensitivity). All test series of the paper are fully reversed;
  this reading reproduces every $N_{f,\mathrm{com}}$ of Table~4 within 0.3\% in $\tau_r$, while the
  applied axial stress (or $\tau_{a,\mathrm{cr}}=$ applied $\tau_a$) misses by factors of 2--70.
  Consequently tests with $R\neq-1$ are not distinguished by their normal mean stress.
\item A negative radicand ($k<0$ at low normal stress) is clamped to 0.
\item Ties of the maximum shear amplitude go to the larger $\tau_r$; out-of-phase amplitude
  \texttt{rss}.
\item \texttt{MDC\_ext} is a repository variant.
\end{itemize}

\block{Worked example} S355J2+C, Table~2 constants ($P=50\%$): $\sigma_f'=636\MPa$, $b=-0.0531$,
$\tau_f'=550\MPa$, $b_0=-0.0736$. In-phase $\sigma_a=220$, $\tau_a=120\MPa$, fully reversed:
$\tau_r=174.204\MPa$ and $N_f=3\,040\,907$ cycles.

\block{Verification} Pure axial and pure torsion loading return the Basquin curves of Eqs.~(5)--(6)
to $10^{-12}$, and the plane search returns the input life in reversed tension. Table~4 (14
proportional, fully reversed tests): every $N_{f,\mathrm{com}}$ within 0.3\% in $\tau_r$ (life ratios
0.96--1.005 at the slope $1/b_0=-13.6$); the plane-search $\tau_r$ equals the closed form
$\sigma_{a,\mathrm{cr}}=\sigma_a/2$, $\tau_{a,\mathrm{cr}}=\sqrt{(\sigma_a/2)^2+\tau_a^2}$. Side
checks: the repository MCD with $t_A=244$, $\sigma_u=680\MPa$ reproduces the McDiarmid column of
Table~4 within 4\% in life; FIN with $k=0.131$ gives lives about 18\% shorter than the paper's Findley
column (1.5\% in stress, unresolved). Not verified: any mean-stress or out-of-phase data.

File: docs/method-sheets/sheets/MGSE_YU.tex
% registry: MGSE_YU
\methodhead{MGSE\_YU}{Yu, Zhu, Liu and Liu (2017): modified generalized strain energy}\label{sheet:MGSE_YU}

\block{Source} Z.~Y.~Yu, S.~P.~Zhu, Q.~Liu, Y.~Liu, \emph{Materials} 10(8) (2017) 923
\cite{yu2017}, Eq.~(11).

\block{Idea and scope} An energy-type critical-plane parameter without material-specific
constants: the product of the maximum shear stress and the shear strain amplitude is added to the
product of the maximum normal stress and the normal strain amplitude on the same plane. The mean
stress enters through the two maxima. Proposed for multiaxial fatigue lives of ductile and brittle
metals under proportional and non-proportional loading.

\block{Inputs}
\begin{center}\small
\begin{tabular}{@{}llp{100mm}@{}}
\toprule
Symbol & Unit & Meaning\\\midrule
$\n$ & -- & unit normal of a candidate plane (local $z$ axis; shear components $xz$, $yz$)\\
$\tau_{\max}$ & MPa & largest magnitude of the shear stress vector on the plane over the cycle, mean included\\
$\Delta\gamma$, $\gamma_a$ & -- & range and amplitude ($\Delta\gamma/2$) of the engineering shear strain on the plane\\
$\sigma_{n,m}$, $\sigma_{n,a}$ & MPa & mean and amplitude of the normal stress on the plane, Eqs.~\eqref{eq:plane}, \eqref{eq:scalar}\\
$\sigma_{n,\max}$ & MPa & largest normal stress on the plane over the cycle, clipped at zero\\
$\Delta\varepsilon_n$, $\varepsilon_{n,a}$ & -- & range and amplitude ($\Delta\varepsilon_n/2$) of the normal strain on the plane\\
$E$, $\nu$ & MPa, -- & Young's modulus and Poisson's ratio (elastic strains, Section~\ref{sec:notation})\\
$\theta$, $c=\cos^2\theta$ & rad, -- & angle between the plane normal and the load axis in uniaxial tension\\
$\sigma_a$, $\tau_a$ & MPa & fully reversed axial and shear stress amplitudes (closed forms)\\
$\mathrm{MGSE}$, $\mathrm{DP}$ & MPa & damage parameter (MJ/m$^3$)\\
\bottomrule
\end{tabular}
\end{center}

\block{Formulation} On a critical plane close to the plane of maximum shear strain (Eq.~11),
\begin{equation}
\mathrm{MGSE} = \tau_{\max}\,\frac{\Delta\gamma}{2} + \sigma_{n,\max}\,\frac{\Delta\varepsilon_n}{2} .
\label{eq:mgseyu-main}
\end{equation}
The repository evaluates, on every plane,
\begin{equation}
\mathrm{DP} = \tau_{\max}\,\gamma_a + \sigma_{n,\max}\,\varepsilon_{n,a},\qquad
\sigma_{n,\max} = \max(\sigma_{n,m}+\sigma_{n,a},\,0) .
\label{eq:mgseyu-plane}
\end{equation}
\emph{Critical plane}: the plane of maximum DP (a repository reading, see Repository choices);
the selection metric is DP itself, so ties are immaterial and \texttt{MGSE\_YU\_ext} equals
\texttt{MGSE\_YU}. \emph{Shear amplitude}: default \texttt{np\_shear\_rule = "rss"}, the MCE
amplitude $\sqrt{a^2+b^2}$ of the elliptical shear path with semiaxes $a$, $b$; the user may select
the longest chord (equal to the MCC for one harmonic) globally (\texttt{docs/shear-amplitude.md},
``Selection for every method'').

With elastic strains, fully reversed tension on a plane with $c\ge\nu/(1+\nu)$ gives
\begin{equation}
\mathrm{DP}(\theta) = \frac{\sigma_a^2}{E}\bigl[(2+\nu)\,c-(1+\nu)\,c^2\bigr],\qquad
\mathrm{DP}_{\max} = \frac{\sigma_a^2}{E}\,\frac{(2+\nu)^2}{4(1+\nu)},
\label{eq:mgseyu-tension}
\end{equation}
and fully reversed torsion $\mathrm{DP}=2(1+\nu)\tau_a^2/E$. Equal DP at the two limits implies
$\tm/\fm=(2+\nu)/[2\sqrt2(1+\nu)]\approx0.625$ for $\nu=0.3$.

\block{Constants and calibration} None: the parameter has no criterion constant. Only the master
curve is fitted.

\block{Life} The repository uses the master curve on DP, Eq.~\eqref{eq:mastercurve}, fitted on the
uniaxial $R=-1$ design set. The guide does not record the paper's own life relation.

\block{Repository choices}
\begin{itemize}
\item Maximum-damage critical plane: the paper chooses a plane close to the maximum shear plane;
  the repository maximises the full MGSE over all candidate planes. This is not an exact
  reproduction of a restricted plane search.
\item Non-proportional shear range by the default \texttt{rss} rule; $\tau_{\max}$ from 720 time
  samples of the harmonic cycle (endpoint maximum when the plane method is called directly).
\item $\sigma_{n,\max}<0$ is clipped to $0$.
\item Elastic strains: with them \texttt{MGSE\_YU} reduces to the same scalar expression as elastic
  GSE (sheet~\ref{sheet:GSE}).
\item Life from the shared master curve.
\end{itemize}

\block{Worked example} Synthetic material, $E=200\,000\MPa$, $\nu=0.3$, zero mean: tension
$\sigma_a=300\MPa$ gives $\mathrm{DP}=0.457788\MPa$, Eq.~\eqref{eq:mgseyu-tension}
(\texttt{\_ext} identical); torsion $\tau_a=200\MPa$ gives $0.520000\MPa$; tension $200\MPa$ with
torsion $150\MPa$ at $90^\circ$ gives $0.492500\MPa$ (\texttt{\_ext} identical).

\block{Verification} \texttt{tests/test\_method\_audit.py} checks the plane expression. Yu et
al.'s restricted search near the maximum shear plane and their experimental data are not
reproduced in \texttt{tests/methods/}.

File: docs/method-sheets/sheets/MGSE_ZHU.tex
% registry: MGSE_ZHU
\methodhead{MGSE\_ZHU}{Zhu, Yu, Correia, De Jesus and Berto (2018): weighted generalized strain energy}\label{sheet:MGSE_ZHU}

\block{Source} S.-P.~Zhu, Z.-Y.~Yu, J.~Correia, A.~De~Jesus, F.~Berto, \emph{Int.\ J.\ Fatigue} 113
(2018) 213--229 \cite{zhu2018}, Eqs.~(7)--(12), pp.~7--8; Section~4.1, pp.~12--13.

\block{Idea and scope} A generalisation of MGSE (sheet~\ref{sheet:MGSE_YU}) to ductile and brittle
metals: the normal strain-energy term on the critical plane is weighted by a material constant
$k_\mathrm{MGSE}$. The mean stress enters through the maximum shear and normal stresses. Proposed
for multiaxial fatigue lives of both ductile and brittle metals.

\block{Inputs}
\begin{center}\small
\begin{tabular}{@{}llp{100mm}@{}}
\toprule
Symbol & Unit & Meaning\\\midrule
$\n$ & -- & unit normal of a candidate plane (local $z$ axis; shear components $xz$, $yz$)\\
$\tau_{\max}$ & MPa & largest magnitude of the shear stress vector on the plane over the cycle, mean included\\
$\Delta\gamma$, $\gamma_a$ & -- & range and amplitude ($\Delta\gamma/2$) of the engineering shear strain on the plane\\
$\sigma_{n,m}$, $\sigma_{n,a}$ & MPa & mean and amplitude of the normal stress on the plane, Eqs.~\eqref{eq:plane}, \eqref{eq:scalar}\\
$\sigma_{n,\max}$ & MPa & largest normal stress on the plane over the cycle, clipped at zero\\
$\Delta\varepsilon_n$, $\varepsilon_{n,a}$ & -- & range and amplitude ($\Delta\varepsilon_n/2$) of the normal strain on the plane\\
$k_\mathrm{MGSE}$ & -- & weight of the normal term (\texttt{k\_MGSE}, Summary column \texttt{k MGSE})\\
$E$, $\nu$, $G$ & MPa, --, MPa & Young's modulus, Poisson's ratio, shear modulus $G=E/[2(1+\nu)]$\\
$\sigma_f'$, $b$ & MPa, -- & axial Basquin coefficient and exponent (\texttt{sigma\_f}, \texttt{b\_fat})\\
$\tau_f'$, $b_0$ & MPa, -- & torsional Basquin coefficient and exponent (\texttt{tau\_f}, \texttt{b0})\\
$N$, $N_f$ & cycles & life\\
$\theta$, $c=\cos^2\theta$ & rad, -- & angle between the plane normal and the load axis in uniaxial tension\\
$\sigma_a$, $\tau_a$ & MPa & fully reversed axial and shear stress amplitudes (closed forms)\\
$\mathrm{MGSE}$, $\mathrm{DP}$ & MPa & damage parameter (MJ/m$^3$)\\
\bottomrule
\end{tabular}
\end{center}

\block{Formulation} The paper writes (Eqs.~7--12)
\begin{equation}
\mathrm{MGSE} = \tau_{\max}\,\frac{\Delta\gamma}{2} + k_\mathrm{MGSE}\,\sigma_{n,\max}\,\frac{\Delta\varepsilon_n}{2} .
\label{eq:mgsezhu-main}
\end{equation}
The repository evaluates, on every plane,
\begin{equation}
\mathrm{DP} = \tau_{\max}\,\gamma_a + k_\mathrm{MGSE}\,\sigma_{n,\max}\,\varepsilon_{n,a},\qquad
\sigma_{n,\max} = \max(\sigma_{n,m}+\sigma_{n,a},\,0) .
\label{eq:mgsezhu-plane}
\end{equation}
\emph{Critical plane}: the plane of maximum DP (provisional, see Repository choices); the selection
metric is DP itself, so ties are immaterial and \texttt{MGSE\_ZHU\_ext} equals \texttt{MGSE\_ZHU}.
\emph{Shear amplitude}: default \texttt{np\_shear\_rule = "rss"}, the MCE amplitude
$\sqrt{a^2+b^2}$ of the elliptical shear path; the longest chord (MCC) can be selected globally
(\texttt{docs/shear-amplitude.md}, ``Selection for every method'').

\block{Constants and calibration} \emph{Paper}: Eq.~(12) expresses $k_\mathrm{MGSE}$ as a function
of life from the axial and torsional strain--life constants; Section~4.1 averages it over a
finite-life range (5000--50\,000 cycles for most metals) and recommends $k_\mathrm{MGSE}=1$ when
fatigue properties are unavailable. \emph{Repository} (\texttt{multifat-pipeline}), when
$k_\mathrm{MGSE}$ is in neither the workbook nor \texttt{--constants}:
\begin{enumerate}
\item if Basquin curves are identifiable on the $R=-1$ tension and torsion failures, the elastic
  terms only of Eq.~(12), averaged over 200 log-spaced lives $N\in[10^4,\,2\cdot10^6]$:
  \begin{equation}
  k_\mathrm{MGSE}(N) = \frac{\dfrac{\tau_f'^2}{G}(2N)^{2b_0} - \dfrac{1+\nu}{2}\,\dfrac{\sigma_f'^2}{E}(2N)^{2b}}
  {\dfrac{\sigma_f'^2}{2E}(2N)^{2b}} ;
  \label{eq:mgsezhu-k}
  \end{equation}
\item otherwise, minimum $\ln N_f$ scatter of the $R=-1$ tension and torsion failures around one
  master curve, $k_\mathrm{MGSE}\in[0,5]$;
\item on fatigue-limit datasets, $k_\mathrm{MGSE}\in[0,5]$ equalises the axial and torsional
  limit DP.
\end{enumerate}
The tests behind $k_\mathrm{MGSE}$ are design rows (\texttt{Flag = 0}). In single-model runs
(\texttt{multifat-run}) without a value, $k_\mathrm{MGSE}=1$ with a warning.

\block{Life} The repository uses the master curve on DP, Eq.~\eqref{eq:mastercurve}, fitted on the
uniaxial $R=-1$ design set, instead of a strain--life curve.

\block{Repository choices}
\begin{itemize}
\item Critical plane: maximum of the full weighted MGSE over all planes. The plane rule and the
  weighting remain provisional: the audit records that the original equation and plane rule were
  not independently reproduced from the accessible article.
\item Non-proportional shear range by the default \texttt{rss} rule; $\tau_{\max}$ from 720 time
  samples of the harmonic cycle (endpoint maximum outside the plane preparation).
\item $\sigma_{n,\max}<0$ is clipped to $0$.
\item $k_\mathrm{MGSE}$ optional, default 1.0 with a warning; Eq.~\eqref{eq:mgsezhu-k} keeps the
  elastic terms of Eq.~(12) only and averages over $10^4$--$2\cdot10^6$ cycles, not the paper's
  5000--50\,000.
\item Elastic strains; life from the shared master curve.
\end{itemize}

\block{Worked example} Synthetic material, $E=200\,000\MPa$, $\nu=0.3$, $k_\mathrm{MGSE}=0.8$,
zero mean. Tension $\sigma_a=300\MPa$: on the plane $c^*=\min\bigl(1,A_z/(2B_z)\bigr)$ with
$A_z=2(1+\nu)-k\nu$, $B_z=(2-k)(1+\nu)$, $\mathrm{DP}=\sigma_a^2(A_zc^*-B_zc^{*2})/E=0.401654\MPa$
(\texttt{\_ext} identical). Torsion $\tau_a=200\MPa$: $\mathrm{DP}=2(1+\nu)\tau_a^2/E=0.520000\MPa$.
Eq.~\eqref{eq:mgsezhu-k} with $\sigma_f'=1200\MPa$, $b=-0.08$, $\tau_f'=700\MPa$, $b_0=-0.075$ gives
$k_\mathrm{MGSE}=0.7063$.

\block{Verification} \texttt{tests/test\_method\_audit.py} checks the closed-form plane value;
\texttt{tests/test\_pipeline.py} checks that the $k_\mathrm{MGSE}$ calibration does not depend on
which other models are requested. The paper's life benchmarks are not reproduced.

File: docs/method-sheets/sheets/MKBM.tex
% registry: MKBM
\methodhead{MKBM}{Li, Zhang, Sun and Li (2011): modified Kandil--Brown--Miller parameter}\label{sheet:MKBM}

\block{Source} J.~Li, Z.~Zhang, Q.~Sun, C.~Li, \emph{Int.\ J.\ Fatigue} 33 (2011) 90--101
\cite{li2011}, Eqs.~(7)--(8), (13), (15)--(16), (19), (27).

\block{Idea and scope} Strain-based critical-plane criterion. The Kandil--Brown--Miller parameter
combines the maximum shear strain and the normal strain on the same plane. Li et al.\ multiply the
normal-strain term by $1+\sigma_{n,\max}/\sigma_y$, so that the additional hardening and the crack
opening produced by non-proportional loading also enter the parameter. Proposed for low-cycle
multiaxial fatigue of steels, aluminium and titanium alloys under proportional and out-of-phase
tension--torsion.

\block{Inputs}
\begin{center}\small
\begin{tabular}{@{}llp{100mm}@{}}
\toprule
Symbol & Unit & Meaning\\\midrule
$\Delta\gamma_{\max}$, $\Delta\gamma$ & -- & engineering shear strain range: maximum over the planes (paper); on a candidate plane (repository)\\
$\gamma_a=\Delta\gamma/2$ & -- & engineering shear strain amplitude on the plane\\
$\Delta\varepsilon_n$, $\varepsilon_{n,a}$ & -- & normal strain range and amplitude $\Delta\varepsilon_n/2$ on the plane\\
$\sigma_{n,\max}$ & MPa & maximum normal stress on the plane over the cycle\\
$\sigma_{n,m}$, $\sigma_{n,a}$ & MPa & mean and amplitude of the normal stress on the plane\\
$\sigma_y$, $S_y$ & MPa & yield strength (paper); workbook monotonic yield strength (repository)\\
$E$, $\nu$ & MPa, -- & Young's modulus and Poisson's ratio (elastic strains)\\
$\Delta\varepsilon^*_{eq}/2$ & -- & equivalent strain amplitude, Eq.~\eqref{eq:mkbm-main}\\
$\sigma_a$, $\tau_a$ & MPa & axial and torsional stress amplitudes of the worked example\\
$\mathrm{DP}$ & -- & damage parameter, Eq.~\eqref{eq:mkbm-dp}\\
\bottomrule
\end{tabular}
\end{center}

\block{Formulation} On the plane of maximum shear strain range (Eq.~27),
\begin{equation}
\frac{\Delta\varepsilon^*_{eq}}{2}=\frac{\Delta\gamma_{\max}}{2}
+\left(1+\frac{\sigma_{n,\max}}{\sigma_y}\right)\frac{\Delta\varepsilon_n}{2} .
\label{eq:mkbm-main}
\end{equation}
For general paths the shear range is the longest chord of the shear-strain path on the plane
(Eq.~19). The repository evaluates on every candidate plane
\begin{equation}
\mathrm{DP}=\gamma_a+\left(1+\frac{\sigma_{n,\max}}{S_y}\right)\varepsilon_{n,a},\qquad
\sigma_{n,\max}=\max(\sigma_{n,m}+\sigma_{n,a},\,0).
\label{eq:mkbm-dp}
\end{equation}
\texttt{MKBM} takes the plane of largest $\Delta\gamma$ (the source's rule; among tied planes the
larger DP); \texttt{MKBM\_ext} the largest DP over all planes (Section~\ref{sec:planes}). With
elastic strains and no mean stress, reversed tension on the $45^\circ$ plane and reversed torsion
give
\begin{equation}
\mathrm{DP}_\text{ten}=(1+\nu)\frac{\sigma_a}{E}+\Bigl(1+\frac{\sigma_a}{2S_y}\Bigr)\frac{(1-\nu)\sigma_a}{2E},\qquad
\mathrm{DP}_\text{tor}=\frac{2(1+\nu)\tau_a}{E} ,
\label{eq:mkbm-limits}
\end{equation}
so the implied ratio of the torsion and tension limits depends on $\sigma_a/S_y$.

\block{Constants and calibration} No criterion-specific constant. In the paper the strain--life
constants of the material give the life; in the repository only the master-curve constants $A$,
$b$ are fitted on the uniaxial $R=-1$ design tests.

\block{Life} The paper relates $\Delta\varepsilon^*_{eq}/2$ to life through the uniaxial
strain--life curve. The repository uses the master curve on DP (Section~\ref{sec:mastercurve}). DP
is not homogeneous in the load, so the load-equivalent error (Eq.~\eqref{eq:eload}) is the
scale-free comparison metric.

\block{Repository choices}
\begin{itemize}
\item $\sigma_{n,\max}<0$ is clipped to 0, so compression never lowers the factor below 1.
\item The workbook monotonic yield strength $S_y$ replaces $\sigma_y$.
\item Strains are linear-elastic from $E$ and $\nu$; the cyclic plasticity and additional hardening
  that motivate the correction are not simulated.
\item Out-of-phase shear range: longest chord of the shear-strain path
  (\texttt{np\_shear\_rule = "longest\_chord"}), as in Eq.~(19).
\item Life from the master curve instead of the strain--life curve.
\item \texttt{MKBM\_ext} is a repository variant.
\end{itemize}

\block{Worked example} Synthetic material (not experimental data): $E=200$\,GPa, $\nu=0.3$,
$S_y=400\MPa$. Reversed tension $\sigma_a=300\MPa$: MKBM $=0.002672$ (\texttt{MKBM\_ext}
$0.003372$, on a plane closer to the load axis); reversed torsion $\tau_a=200\MPa$: $0.002600$; both
equal Eq.~\eqref{eq:mkbm-limits}. Equal DP gives $\tm/\fm=0.685$ for $\fm=300\MPa$. At $90^\circ$
out of phase with $\sigma_a=200$, $\tau_a=100\MPa$: $0.002800$ for both variants. Every plane
containing the radial direction has the same shear range; the tie goes to the plane normal to the
axis, where $\varepsilon_{n,a}=\sigma_a/E$ and $\sigma_{n,\max}=\sigma_a$.

\block{Verification} Checked: the thin-walled tube plane strains, Eqs.~(7)--(8), at every instant;
the harmonic evaluator against Eqs.~(15)--(16); the critical-plane angle of Eq.~(13); the
normal-stress factor of Eq.~\eqref{eq:mkbm-main}, with the clipping of compression; the
longest-chord shear range of Eq.~(19). The paper swaps the mean-strain terms of Eqs.~(9) and (10);
Eqs.~(15)--(16) are consistent with Eqs.~(7)--(8). Not reproduced: the experimental lives.

File: docs/method-sheets/sheets/MMCCM.tex
% registry: MMCCM
\methodhead{MMCCM}{Wang and Susmel (2016): Modified Manson--Coffin Curve Method}\label{sheet:MMCCM}

\block{Source} Y.~Wang, L.~Susmel, \emph{Int.\ J.\ Fatigue} (2016) \cite{wang2016},
Eqs.~(1)--(8), (25); Table~1.

\block{Idea and scope} Critical-plane strain--stress criterion with its own life law. It extends
the Modified W\"ohler Curve Method of Susmel and Lazzarin to the low- and medium-cycle strain--life
regime: the Manson--Coffin constants are interpolated between the axial and the torsional curves
through the plane stress ratio $\rho$. Proposed for constant and variable amplitude multiaxial
fatigue; the repository implements the constant-amplitude Eqs.~(1)--(8).

\block{Inputs}
\begin{center}\small
\begin{tabular}{@{}llp{100mm}@{}}
\toprule
Symbol & Unit & Meaning\\\midrule
$\gamma_a$ & -- & engineering shear strain amplitude on the plane\\
$\tau_a$ & MPa & shear stress amplitude on the plane\\
$\sigma_{n,\max}$ & MPa & maximum normal stress on the plane over the cycle\\
$\rho$ & -- & plane stress ratio, Eq.~\eqref{eq:mmccm-rho}\\
$E$, $\nu$, $G$ & MPa, --, MPa & Young's modulus, Poisson's ratio, $G=E/[2(1+\nu)]$\\
$\nu_e$, $\nu_p$ & -- & elastic and plastic Poisson's ratios\\
$\sigma_f'$, $\varepsilon_f'$, $b$, $c$ & MPa, --, --, -- & axial Manson--Coffin constants\\
$\tau_f'$, $\gamma_f'$, $b_0$, $c_0$ & MPa, --, --, -- & torsional Manson--Coffin constants\\
$\tau_f'(\rho)$, $\gamma_f'(\rho)$, $b(\rho)$, $c(\rho)$ & MPa, --, --, -- & interpolated curve constants, Eqs.~\eqref{eq:mmccm-coef}--\eqref{eq:mmccm-exp}\\
$N_f$ & cycles & life\\
$\sigma_a$, $\tau_a$ & MPa & bending and torsion amplitudes of the worked example\\
$D=1/N_f$ & -- & damage returned by the model\\
\bottomrule
\end{tabular}
\end{center}

\block{Formulation} The critical plane is the plane of largest engineering shear strain amplitude
$\gamma_a$; ties among planes sharing the maximum are broken in favour of the largest $\rho$
(p.~5). On it (Eqs.~1--2),
\begin{gather}
\rho=\frac{\sigma_{n,\max}}{\tau_a},
\label{eq:mmccm-rho}\\
\gamma_a=\frac{\tau_f'(\rho)}{G}\,(2N_f)^{b(\rho)}+\gamma_f'(\rho)\,(2N_f)^{c(\rho)},
\label{eq:mmccm-main}
\end{gather}
with constants varying linearly with $\rho$ (Eqs.~5--6) and exponents given by weighted harmonic
means (Eqs.~7--8):
\begin{gather}
\frac{\tau_f'(\rho)}{G}=\rho\,(1+\nu_e)\,\frac{\sigma_f'}{E}+(1-\rho)\,\frac{\tau_f'}{G},\qquad
\gamma_f'(\rho)=\rho\,(1+\nu_p)\,\varepsilon_f'+(1-\rho)\,\gamma_f',
\label{eq:mmccm-coef}\\
b(\rho)=\frac{b\,b_0}{(b_0-b)\,\rho+b},\qquad
c(\rho)=\frac{c\,c_0}{(c_0-c)\,\rho+c}.
\label{eq:mmccm-exp}
\end{gather}
At $\rho=1$ (reversed uniaxial loading) Eq.~\eqref{eq:mmccm-main} is the axial curve (Eq.~3),
$\gamma_a=(1+\nu_e)\frac{\sigma_f'}{E}(2N_f)^b+(1+\nu_p)\varepsilon_f'(2N_f)^c$; at $\rho=0$
(reversed torsion) it is the torsional curve (Eq.~4),
$\gamma_a=\frac{\tau_f'}{G}(2N_f)^{b_0}+\gamma_f'(2N_f)^{c_0}$.

\block{Constants and calibration} The eight Manson--Coffin constants come from the axial and
torsional strain--life curves of the material; Table~1 of the paper prints torsional constants
estimated by Eq.~(25), e.g.\ $\tau_f'=\sigma_f'/\sqrt3$. \texttt{multifat-run}
requires all eight constants with $E$ and $\nu$, with no uniform-material-law fallback inside the
model. \texttt{multifat-pipeline} fills missing ones: $\sigma_f'$, $b$, $\tau_f'$, $b_0$ from Basquin
fits on the workbook's $R=-1$ tension and torsion tests (only identifiable curves; the torsion tests
become design rows), and $\varepsilon_f'$, $c$, $\gamma_f'$, $c_0$ as uniform-material-law estimates
(steel form), because elastic high-cycle data cannot identify them.

\block{Life} Native: Eq.~\eqref{eq:mmccm-main} solved for $N_f$ on the critical plane. The model
returns $D=1/N_f$; the predicted life is $1/D$. No master curve is used.

\block{Repository choices}
\begin{itemize}
\item Out-of-phase shear: \texttt{np\_shear\_rule = "longest\_chord"}, which for a single harmonic
  gives the same half-range as the paper's maximum-variance direction.
\item Ties on $\gamma_a$ go to the largest damage $1/N_f$; since a larger $\rho$ lowers the curve at
  fixed $\gamma_a$, this is the paper's largest-$\rho$ rule.
\item Elastic workbook strains with $\nu_e=\nu$; $\nu_p=0.5$ unless the optional \texttt{nu\_p} is
  supplied (the paper does not specify it).
\item Eq.~\eqref{eq:mmccm-main} is inverted by bisection in $\log(2N_f)$ over $[1,\,2\cdot10^{12}]$;
  beyond $10^{12}$ cycles the damage is 0.
\item No cut-off on $\rho$ (none in the paper). Past a pole of Eqs.~\eqref{eq:mmccm-exp}
  (non-positive coefficient or non-negative exponent) the damage is $+\infty$; therefore no
  \texttt{\_ext} variant is exposed.
\end{itemize}

\block{Worked example} Steel parameter set (illustrative, not from the paper): $E=200$\,GPa,
$\nu=0.3$, $\sigma_f'=900\MPa$, $\varepsilon_f'=0.4$, $b=-0.09$, $c=-0.6$, $\tau_f'=520\MPa$,
$\gamma_f'=0.69$, $b_0=-0.08$, $c_0=-0.55$. In-phase reversed bending $\sigma_a=280\MPa$ with
torsion $\tau_a=140\MPa$: $D=9.072641\cdot10^{-6}$, $N_f=110\,221$ cycles.

\block{Verification} The per-test predictions of the paper are figures only (Figs.~6--11), so the
tests check the formulation: exact reduction to Eqs.~(3)--(4) at $\rho\in\{0,1\}$; the harmonic
interpolation of Eqs.~(7)--(8); the life inversion; the plane search in tension and torsion; the
largest-$\rho$ tie rule (torsion amplitude with an axial mean); run-out truncation and the pole of
Eq.~(7); the printed Eq.~(25) estimate of Table~1 (Al5083: $780/\sqrt3=450.3\MPa$, printed 451).
