Repository: andreachiocca/multiaxial-fatigue

# Method sheets (LaTeX)

One LaTeX document that states every registered criterion as its paper defines it, for reuse in
the FABER WG4.3 review article.

- `methods.tex`: the master file (preamble, shared macros, `\input` of each sheet).
- `notation.tex`: the notation shared by all sheets (frame, harmonic loading, invariants, plane
  quantities, material constants, master curve, load-equivalent error, plane search).
- `sheets/<NAME>.tex`: one sheet per method. The first line is `% registry: NAME` (several names
  separated by commas when one sheet covers variants). Every sheet has the blocks Source, Idea and

File: docs/method-sheets/sheets/MMMH.tex
% registry: MMMH
\methodhead{MMMH}{Mertens and Liebich (2017): modified Mohr--Mises hypothesis}\label{sheet:MMMH}

\block{Source} H.~Mertens, R.~Liebich, \emph{Int.\ J.\ Fatigue} (2017) \cite{mertens2017},
Eqs.~(1), (4), (8), (9), (20)--(25), smooth surface; Tab.~1. The endurance-limit Haigh line uses $M$ of
Dubbel (2004), E1.

\block{Idea and scope} A time-dependent, signed equivalent stress built from the Mohr circle of the
surface stress state: the centre $M_M$ and the radius $R_M$ are combined with the strength ratio $k_a$,
and a sign function keeps the history signed so that its range gives the amplitude. An equivalent mean
stress follows from the principal stresses. Proposed for proportional and non-proportional, transient
loading of notched and smooth metallic components; the repository covers smooth surfaces at the
endurance limit.

\block{Inputs}
\begin{center}\small
\begin{tabular}{@{}llp{100mm}@{}}
\toprule
Symbol & Unit & Meaning\\\midrule
$s_{-1}=\fm$, $\tm$ & MPa & fully reversed axial (bending) and torsion fatigue limits, $0<s_{-1}/\tm\le2$\\
$s_0$ & MPa & repeated ($R=0$) axial limit, maximum stress of the cycle\\
$S_u$ & MPa & ultimate tensile strength (estimate of $s_0$ only)\\
$k_a$ & -- & strength ratio $s_{-1}/\tm$\\
$\eta$ & -- & time (phase) variable of the history\\
$\sigma_1$, $\sigma_2$ & MPa & principal stresses in the surface plane; $\sigma_3$ the stress normal to it\\
$s_{1a}$, $s_{2a}$ & MPa & principal stress amplitudes of a proportional load (Eq.~8)\\
$M_M$, $R_M$ & MPa & Mohr circle centre and signed radius, Eq.~\eqref{eq:mmmh-circle}\\
$V(\eta)$ & -- & sign function, Eq.~\eqref{eq:mmmh-main}\\
$\sigma_{\mathrm{eq,MMM}}(\eta)$ & MPa & signed equivalent stress history\\
$\sigma_{\mathrm{eq},a}$, $\sigma_{\mathrm{eq},m}$ & MPa & equivalent amplitude and mean\\
$\sigma_{o1}$ & MPa & peak over the cycle of the largest principal total stress\\
$\sigma_{a1}$ & MPa & half-range of the signed alternating largest principal stress\\
$I_1$, $I_2$ & MPa, MPa$^2$ & stress invariants as in Sheet~\ref{sheet:COIN}\\
$m_a$, $n_{\mathrm{el}}$, $m_{o1}$, $m_{a1}$ & -- & stress-gradient and notch support factors of the source (1 for a smooth surface)\\
$M$ & -- & mean-stress sensitivity of the Haigh line\\
\bottomrule
\end{tabular}
\end{center}

\block{Formulation} For a smooth surface ($m_a=n_{\mathrm{el}}=m_{o1}=m_{a1}=1$), with $k_a=s_{-1}/\tm$,
\begin{gather}
M_M = \tfrac12(\sigma_1+\sigma_2) - \sigma_3 , \qquad |R_M| = \tfrac12|\sigma_1-\sigma_2| ,
\label{eq:mmmh-circle}\\
\sigma_{\mathrm{eq,MMM}}(\eta) = V(\eta)\sqrt{(4-k_a^2)\,M_M^2 + k_a^2\,R_M^2} , \qquad
V(\eta) = \operatorname{sgn}\Bigl(\sqrt{4-k_a^2}\,M_M + k_a R_M\Bigr) ,
\label{eq:mmmh-main}\\
\sigma_{\mathrm{eq},a} = \tfrac12\Bigl(\max_\eta\sigma_{\mathrm{eq,MMM}} - \min_\eta\sigma_{\mathrm{eq,MMM}}\Bigr) \quad\text{(25)},
\qquad
\sigma_{\mathrm{eq},m} = \sigma_{o1} - \sigma_{a1} \quad\text{(24)} .
\label{eq:mmmh-am}
\end{gather}
$\sigma_{o1}$ and $\sigma_{a1}$ follow from Eqs.~(20)--(23). Eq.~\eqref{eq:mmmh-main} requires
$k_a\le2$. The paper reads the life on load-cycle-dependent Haigh diagrams ($M_N$, its refs.~[16, 23]).

\block{Constants and calibration} Paper: $k_a$ from the two fatigue limits; the Haigh diagrams from its
references [16, 23], which are not available; the paper allows guideline endurance values. Repository:
the endurance-limit Haigh line with $M$ read from \texttt{M\_MMMH} or set to $M=2\,s_{-1}/s_0-1$ (Dubbel
2004, E1), with $s_0$ from \texttt{Sig0} or from Eq.~(1) of B\"ohme, Papuga and Lange \cite{bohme2026}
built from $S_u$ and $s_{-1}$. Nothing is fitted except the master-curve constants.

\block{Life} No native life law in the repository. The index
$\mathrm{DP}=(\sigma_{\mathrm{eq},a}+M\,\sigma_{\mathrm{eq},m})/s_{-1}$ is the damage parameter of the
shared master curve (Section~\ref{sec:mastercurve}).

\block{Repository choices}
\begin{itemize}
\item Endurance-limit Haigh line instead of the unavailable cycle-dependent $M_N$: the model returns
  $(\sigma_{\mathrm{eq},a}+M\,\sigma_{\mathrm{eq},m})/s_{-1}$, linear in the mean stress.
\item Single harmonic: the mean-free stress flips sign every half period, so $M_M$ and the signed $R_M$
  reverse together and $\sigma_{\mathrm{eq},a}=\max_t\sqrt{I_1^2-k_a^2I_2}$, identical to COIN with
  $k_\phi=0.5$; $\sigma_{a1}$ is the peak alternating principal stress over one period.
\item The time-domain sign selection for $R_M$ drops the constant global quotient of Eq.~(20), which
  cancels in the single-harmonic half-range.
\item $0<s_{-1}/\tm\le2$ is required (real $\sqrt{4-k_a^2}$).
\item For $k_a^2=0$, Eq.~(8) gives $|s_{1a}+s_{2a}|$; the text's $|s_{1a}-s_{2a}|$ is a misprint and is
  not followed.
\item Smooth surface only: $m_a$, $n_{\mathrm{el}}$, $m_{o1}$, $m_{a1}$ fixed at~1.
\end{itemize}

\block{Worked example} Steel with $s_{-1}=313.9$, $\tm=196.2$, $s_0=500\MPa$; axial $\sigma_m=80$,
$\sigma_a=200\MPa$ with torsion $\tau_a=120\MPa$ at $90^\circ$: index $0.7023$.

\block{Verification} The paper prints no numerical results, so no table is reproduced. Checked: the
single-harmonic amplitude against a 20\,000-step time-domain evaluation of
Eq.~\eqref{eq:mmmh-main} and against COIN ($k_\phi=0.5$) to $10^{-6}$; the proportional principal-stress
limits of Eq.~(8); Eq.~(24) for non-proportional loading against a literal implementation of
Eqs.~(20)--(23) (sign operator of Tab.~1); the three Haigh calibration points ($s_{-1}$, $\tm$, $s_0$).

File: docs/method-sheets/sheets/MMP.tex
% registry: MMP
\methodhead{MMP}{Papuga and Fojt\'ik (2017): Manson--McKnight--Papuga equivalent stress}\label{sheet:MMP}

\block{Source} J.~Papuga, F.~Fojt\'ik, \emph{Int.\ J.\ Fatigue} 104 (2017) 27--42 \cite{papuga2017},
Eqs.~(19)--(27), variant MMP\_WP; Tables~7, 9--11.

\block{Idea and scope} A von Mises-type equivalent stress is built separately from the component
amplitudes and from the component means; the shear terms are weighted so that the torsion limits are
met. The two are combined with a Walker mean-stress correction, and a factor $\beta_P$ from the
principal stress extremes gives the mean its sign and halves it in repeated torsion. Proposed as a
quick fatigue-limit estimate that ``can be performed in an ordinary spreadsheet editor'', validated on
CSN~41~1523 structural steel (tension, bending, torsion, internal and external pressure). The
components are processed one by one, so the result ignores the phase shift between them; the paper
names this as the method's weak point.

\block{Inputs}
\begin{center}\small
\begin{tabular}{@{}llp{100mm}@{}}
\toprule
Symbol & Unit & Meaning\\\midrule
$\fm$, $\tm$ & MPa & fully reversed axial and torsion fatigue limits\\
$f_0$, $t_0$ & MPa & repeated ($R=0$) axial and torsion limits, maximum stress of the cycle\\
$b_{-1}$, $b_0$ & MPa & fully reversed and repeated bending limits (plane-bending cases)\\
$S_u$ & MPa & ultimate tensile strength (estimate of $f_0$ only)\\
$\kappa$ & -- & $\fm/\tm$\\
$\sigma_{x,a},\dots,\tau_{zx,a}$ & MPa & component amplitudes\\
$\sigma_{x,m},\dots,\tau_{zx,m}$ & MPa & component means\\
$\sigma_a$, $\sigma_m$ & MPa & equivalent amplitude and mean, Eqs.~\eqref{eq:mmp-sa}--\eqref{eq:mmp-sm}\\
$\sigma_{1,\max}$, $\sigma_{3,\min}$ & MPa & largest and smallest principal stress over the cycle\\
$\beta_P$ & -- & sign and scale factor of the mean, Eq.~\eqref{eq:mmp-beta}\\
$w$ & -- & Walker exponent\\
$X_m$ & -- & weight of the mean shear stresses\\
$D_p$ & MPa & equivalent stress, Eq.~\eqref{eq:mmp-main}\\
$\Delta FI$ & \% & error index (Eq.~27)\\
\bottomrule
\end{tabular}
\end{center}

\block{Formulation} Eqs.~(19)--(25):
\begin{gather}
\sigma_a = \sqrt{\tfrac12\Bigl[(\sigma_{x,a}-\sigma_{y,a})^2 + (\sigma_{y,a}-\sigma_{z,a})^2 + (\sigma_{z,a}-\sigma_{x,a})^2
 + 2\kappa^2\bigl(\tau_{xy,a}^2+\tau_{yz,a}^2+\tau_{zx,a}^2\bigr)\Bigr]} , \label{eq:mmp-sa}\\
\sigma_m = \sqrt{\tfrac12\Bigl[(\sigma_{x,m}-\sigma_{y,m})^2 + (\sigma_{y,m}-\sigma_{z,m})^2 + (\sigma_{z,m}-\sigma_{x,m})^2
 + 2X_m^2\bigl(\tau_{xy,m}^2+\tau_{yz,m}^2+\tau_{zx,m}^2\bigr)\Bigr]} , \label{eq:mmp-sm}\\
D_p = \sigma_a^{\,w}\bigl(\sigma_a + \beta_P\,\sigma_m\bigr)^{1-w} \le \fm , \label{eq:mmp-main}\\
\beta_P = \begin{cases}
\dfrac{\sigma_{1,\max}}{\sigma_{1,\max}-\sigma_{3,\min}} & |\sigma_{1,\max}|\ge|\sigma_{3,\min}| ,\\[2mm]
\dfrac{\sigma_{3,\min}}{\sigma_{1,\max}-\sigma_{3,\min}} & \text{otherwise},
\end{cases} \label{eq:mmp-beta}\\
\kappa = \frac{\fm}{\tm} , \qquad w = \frac{\log(f_0/\fm)}{\log 2} , \qquad
X_m = 2\kappa\Bigl[\Bigl(\frac{2\tm}{t_0}\Bigr)^{\frac{1}{1-w}} - 1\Bigr] . \label{eq:mmp-const}
\end{gather}
The four input limits are met exactly: fully reversed tension and torsion through $\kappa$, repeated
tension ($\beta_P=1$) through $w$ (Eq.~21), repeated torsion ($\beta_P=1/2$) through $X_m$ (Eq.~25). The
error index is $\Delta FI=100\,(D_p-\fm)/\fm$ (Eq.~27).

\block{Constants and calibration} Paper: nothing is fitted; $\kappa$, $w$ and $X_m$ follow in closed form
from $\fm$, $\tm$, $f_0$, $t_0$ (Table~10); plane-bending cases use the bending limits $b_{-1}$, $b_0$
in place of $\fm$, $f_0$. Repository: the same, with the workbook limits. A missing $f_0$
(\texttt{Sig0}) is estimated from $S_u$ and $\fm$ by Eq.~(1) of B\"ohme, Papuga and Lange
\cite{bohme2026}; a missing $t_0$ (\texttt{Tau0}) follows from $4\tm/t_0-2\fm/f_0=1$ (Zenner, quoted by
the paper as its Eq.~23). The code requires $0<w<1$, i.e.\ $\fm<f_0<2\fm$. Only the master-curve
constants are fitted, on the uniaxial $R=-1$ design tests.

\block{Life} No native life law. The index $\mathrm{DP}=D_p/\fm$ is the damage parameter of the shared
master curve (Section~\ref{sec:mastercurve}), an extension of the fatigue-limit criterion. It is
homogeneous of degree~1 in the load ($\beta_P$ is scale-free).

\block{Repository choices}
\begin{itemize}
\item $\mathrm{DP}=D_p/\fm$, the fatigue index (1 on the limit, $\Delta FI=100(\mathrm{DP}-1)$).
\item Repeated limits (maintainer decision): no supplied workbook gives $f_0$ or $t_0$; missing values
  are estimated as stated above.
\item Signed amplitudes (maintainer decision): with harmonics, each component amplitude is
  $\sqrt{s^2+c^2}$ of its in-phase ($s$) and $90^\circ$ ($c$) parts, with the sign of the in-phase part.
  Exact for proportional loading; phase-blind for non-proportional loading, as published.
\item $\sigma_{1,\max}$ and $\sigma_{3,\min}$ are searched over the harmonic cycle.
\item If $\sigma_a+\beta_P\sigma_m\le0$ (a large compressive mean), Eq.~(20) is undefined and $\mathrm{DP}=0$.
\item Finite life through the master curve. No \texttt{\_ext} variant.
\end{itemize}

\block{Worked example} CSN~41~1523 steel (Table~10), $\fm=244.7$, $\tm=169.9$, $f_0=385.8$,
$t_0=330.8\MPa$: $\kappa=1.440$, $w=0.657$, $X_m=0.234$ (printed 0.233, rounding of $\tm$ and $t_0$).
Outer-surface stresses of Table~7: FF004 (tension--torsion, $90^\circ$) $\Delta FI=14.6\,\%$; FF005
(tension--torsion, $R=0$) $-10.6\,\%$; FF059 (tension--torsion with pressure) $23.7\,\%$; all three as
printed in Table~11.

\block{Verification} Table~11 (MMP\_WP): all 24 load cases reproduced within 0.1 point of $\Delta FI$;
both surfaces are evaluated and the critical one kept (FF061 is critical on the inner surface, as the
paper marks). Table~10: $\kappa$ and $w$ to the printed digits, $X_m$ within 0.002 (0.1\MPa\ rounding of
$t_0$). Also checked: the four calibration limits, $\beta_P$ (Table~9), phase blindness and the
estimates of \texttt{Sig0} and \texttt{Tau0}.

File: docs/method-sheets/sheets/MOREL.tex
% registry: MOREL
\methodhead{MOREL}{Morel (1998): mesoscopic life prediction under constant amplitude}\label{sheet:MOREL}

\block{Source} F.~Morel, \emph{Fatigue Fract.\ Eng.\ Mater.\ Struct.}\ 21 (1998) 241--256
\cite{morel1998}, Eqs.~(9)--(11), (33)--(38); worked example pp.~252--253. The generalised shear
amplitude is that of Papadopoulos \cite{papadopoulos2001}.

\block{Idea and scope} Mesoscopic (grain-scale plasticity) model with a native life law. Fatigue damage
is the plastic slip accumulated in the worst-oriented grains. A fatigue limit follows from
Papadopoulos' generalised shear amplitude and the hydrostatic stress; the life above the limit follows
from a three-parameter law in the critical-plane shear amplitude, which accounts for the shape of the
load path through a phase-difference coefficient. Proposed for constant-amplitude multiaxial
high-cycle fatigue, including out-of-phase loading.

\block{Inputs}
\begin{center}\small
\begin{tabular}{@{}llp{100mm}@{}}
\toprule
Symbol & Unit & Meaning\\\midrule
$\fm$, $\tm$ & MPa & fully reversed tension (bending) and torsion fatigue limits\\
$\n$, $\psi$ & --, rad & plane normal and the angle of a line in that plane\\
$\tau_a(\n,\psi)$ & MPa & resolved shear stress amplitude on the line $\psi$ of the plane $\n$\\
$T_a$ & MPa & generalised shear amplitude of Papadopoulos (2001)\\
$T_S$ & MPa & maximum over planes of $\sqrt{\int_0^{2\pi}\tau_a^2\,d\psi}$, Eq.~\eqref{eq:morel-limit}\\
$P$; $P_a$, $P_m$, $P_{\max}$ & MPa & hydrostatic stress; its amplitude, mean and maximum\\
$a$, $b$ & --, MPa & constants of the endurance criterion (Eq.~10)\\
$f$ & -- & loading-path ratio $T_S/P_a$\\
$T_{S,\lim}$ & MPa & limit value of $T_S$ for the same loading path (Eq.~33)\\
$C_A$ & MPa & half the longest chord of the shear path on the critical plane\\
$H$ & -- & phase-difference coefficient (Eq.~35)\\
$\tau_{\lim}$ & MPa & limit shear amplitude (Eq.~37)\\
$p$, $q$, $r$ & cycles, cycles, cycles$\cdot$MPa & material constants of the life law\\
$N_i$ & cycles & life to crack initiation (Eq.~38)\\
\bottomrule
\end{tabular}
\end{center}

\block{Formulation} Endurance criterion (Eqs.~9--11):
\begin{gather}
T_S + a\,P_{\max} \le b , \qquad
T_S = \max_{\n}\sqrt{\int_0^{2\pi}\tau_a(\n,\psi)^2\,d\psi} = \sqrt\pi\,T_a , \label{eq:morel-limit}\\
a = \frac{\sqrt\pi\,(\tm - \fm/2)}{\fm/3} , \qquad b = \sqrt\pi\,\tm . \label{eq:morel-ab}
\end{gather}
For the similar-loading group, with $f=T_S/P_a$, the limit loading is (Eq.~33)
\begin{equation}
T_{S,\lim} = \frac{f\,(b - a\,P_m)}{a + f} .
\label{eq:morel-tslim}
\end{equation}
The phase-difference coefficient is $H=T_S/C_A$ (Eq.~35); $H=\sqrt\pi$ for proportional and $\sqrt{2\pi}$
for circular paths. The limit shear amplitude is $\tau_{\lim}=T_{S,\lim}/H$ (Eq.~37), and the life is
(Eq.~38)
\begin{equation}
N_i = p\,\ln\frac{C_A}{C_A-\tau_{\lim}} + q\,\frac{\tau_{\lim}}{C_A-\tau_{\lim}} - \frac{r}{C_A} ,
\qquad C_A > \tau_{\lim}\quad(\text{else } N_i=\infty) .
\label{eq:morel-life}
\end{equation}

\block{Constants and calibration} Paper: $a$, $b$ from the two fatigue limits (Eq.~10); $p$, $q$, $r$
fitted to one S--N curve, without a stated objective and without printed values. Repository: $a$, $b$ as
in Eq.~(10); $p$, $q$, $r$ fitted on the uniaxial tension $R=-1$ failures above the Morel limit (at least
three), by linear least squares on the relative life error (Eq.~\eqref{eq:morel-life} is linear in $p$,
$q$, $r$), and recorded with the run. These tests are design rows.

\block{Life} Native life law, Eq.~\eqref{eq:morel-life} with the fitted $p$, $q$, $r$
(\texttt{life\_prediction = "native"}). Tests below the limit get $N_i=\infty$, which is kept and
counted. With fewer than three design tests above the limit there is no native prediction, and it is
not replaced by the master curve. An empirical master curve on $\mathrm{DP}=T_S/T_{S,\lim}$ is also
fitted for the damage-parameter comparison; it does not assess Eq.~(38).

\block{Repository choices}
\begin{itemize}
\item Fitting objective for $p$, $q$, $r$: relative life error, at least three design tests above the
  limit (the paper states no objective).
\item Damage parameter $\mathrm{DP}=T_S/T_{S,\lim}$, which equals the Papadopoulos (2001) Eq.~(41) index
  exactly (same iso-life planes).
\item For one harmonic, $T_s^2=\pi(|\mathbf t_s|^2+|\mathbf t_c|^2)$ on a plane, with $\mathbf t_s$,
  $\mathbf t_c$ the sine and cosine parts of the shear vector. The critical plane maximises $T_S$ on a
  sphere grid with pattern-search refinement; $C_A$ is the exact semi-major axis of the shear ellipse
  on that plane.
\item Below the limit the native life is infinite and reported as such.
\item Misprint: the worked example prints $b=775\MPa$; Eq.~(10) gives $\sqrt\pi\cdot426=755\MPa$, and only
  755 reproduces the printed $T_{S,\lim}=633\MPa$.
\end{itemize}

\block{Worked example} The paper's example: 30NCD16, $\fm=680$, $\tm=426\MPa$, $\sigma_{11,a}=600\MPa$ and
$\sigma_{12,a}=335\MPa$ at $90^\circ$. Printed: $T_S=697$, $a=0.67$, $T_{S,\lim}=633$, $C_A=282\MPa$,
$H=2.47$. Repository: $a=0.6725$, $b=755.1\MPa$, $T_S=697.5$, $T_{S,\lim}=633.0$, $C_A=285.1\MPa$,
$H=2.447$; index $T_S/T_{S,\lim}=1.1019$, above the limit, hence a finite life. A synthetic check recovers
known $p$, $q$, $r$ from lives generated with Eq.~(38) (relative tolerance $10^{-8}$).

\block{Verification} Checked: the Eq.~(10) parameters and the $b$ misprint; $T_S$ and $T_{S,\lim}$ of the
worked example; $C_A$ printed 282 against 285.1 computed is a strict xfail (unresolved, 1\,\%); the
bounds of $H$; the identity with the Papadopoulos index; Eq.~(38) and the recovery of $p$, $q$, $r$. Not
reproduced: the example's life $N_i=2\cdot10^5$, because $p$, $q$, $r$ are not printed.

File: docs/method-sheets/sheets/MSWT.tex
% registry: MSWT
\methodhead{MSWT}{Zhu et al.\ (2018), after Jiang (2000): modified SWT, scalar range form}\label{sheet:MSWT}

\block{Source} S.-P.~Zhu, Z.-Y.~Yu, J.~Correia, A.~De~Jesus, F.~Berto, \emph{Int.\ J.\ Fatigue} 113
(2018) 213--229 \cite{zhu2018}, Eq.~(13), p.~8; Section~4.1, p.~14. Lineage: Y.~Jiang,
\emph{Fatigue Fract.\ Engng Mater.\ Struct.} 23(1) (2000) 19--32 \cite{jiang2000}, Eq.~(6), the
plastic-work increment $dY = a\,\sigma\,d\varepsilon^p + \tfrac{1-a}{2}\,\tau\,d\gamma^p$.

\block{Idea and scope} The scalar range form of Jiang's plastic-work increment, as written by Zhu et
al.: a weighted sum of a normal (SWT-type) and a shear strain-energy term, the weight $a$ selecting
tensile, mixed or shear cracking. Proposed for multiaxial fatigue lives of tensile-, mixed- and
shear-cracking metals. It is not Jiang's incremental cyclic-plasticity criterion.

\block{Inputs}
\begin{center}\small
\begin{tabular}{@{}llp{100mm}@{}}
\toprule
Symbol & Unit & Meaning\\\midrule
$\n$ & -- & unit normal of a candidate plane (local $z$ axis; shear components $xz$, $yz$)\\
$\sigma_{\max}=\sigma_{n,\max}$ & MPa & largest normal stress on the plane over the cycle\\
$\langle x\rangle$ & -- & Macaulay bracket, $\max(x,0)$\\
$\Delta\varepsilon=\Delta\varepsilon_n$, $\varepsilon_{n,a}$ & -- & range and amplitude of the normal strain on the plane\\
$\Delta\tau$, $\tau_a$ & MPa & range and amplitude of the shear stress on the plane\\
$\Delta\gamma$, $\gamma_a$ & -- & range and amplitude of the engineering shear strain on the plane\\
$\varepsilon_{xz}$, $\varepsilon_{yz}$; $\tau_{xz}$, $\tau_{yz}$ & --; MPa & tensorial shear strain and shear stress components on the plane (local frame)\\
$a$ & -- & weight of the normal term, $0\le a\le1$ (\texttt{a\_MSWT}, Summary column \texttt{a MSWT})\\
$\sigma$, $\tau$, $d\varepsilon^p$, $d\gamma^p$ & MPa, MPa, --, -- & stresses and plastic strain increments of Jiang's Eq.~(6)\\
$E$, $\nu$ & MPa, -- & Young's modulus and Poisson's ratio (elastic strains, Section~\ref{sec:notation})\\
$\sigma_a$, $\tau_a$ & MPa & fully reversed axial and shear stress amplitudes (closed forms)\\
$\mathrm{DP}$ & MPa & damage parameter (MJ/m$^3$)\\
\bottomrule
\end{tabular}
\end{center}

\block{Formulation} Zhu et al.\ (Eq.~13) write, on the maximum-damage plane,
\begin{equation}
\mathrm{DP}_\mathrm{MSWT} = 2\,a\,\Delta\varepsilon\,\langle\sigma_{\max}\rangle
 + \frac{1-a}{2}\,\Delta\gamma\,\Delta\tau .
\label{eq:mswt-main}
\end{equation}
With a plastic Poisson's ratio of 0.5, $a\le0.375$ favours shear planes, $0.375<a<0.5$ mixed
planes and $a\ge0.5$ tensile planes. In amplitudes,
\begin{equation}
\mathrm{DP} = 4\,a\,\langle\sigma_{n,\max}\rangle\,\varepsilon_{n,a} + 2(1-a)\,\tau_a\,\gamma_a ,
\qquad \Delta\gamma = 2\lVert(\Delta\varepsilon_{xz},\Delta\varepsilon_{yz})\rVert,\quad
\Delta\tau = \lVert(\Delta\tau_{xz},\Delta\tau_{yz})\rVert .
\label{eq:mswt-plane}
\end{equation}
\emph{Critical plane}: the plane of maximum DP; the selection metric is DP itself, so ties are
immaterial and \texttt{MSWT\_ext} equals \texttt{MSWT}. \emph{Shear amplitude}: default
\texttt{np\_shear\_rule = "rss"}, the MCE amplitude $\sqrt{a_s^2+b_s^2}$ of the elliptical shear
path with semiaxes $a_s$, $b_s$; the longest chord (MCC) can be selected globally
(\texttt{docs/shear-amplitude.md}, ``Selection for every method'').

In fully reversed torsion with elastic strains, the shear plane gives $4(1-a)(1+\nu)\tau_a^2/E$ and
the $45^\circ$ plane $4a(1+\nu)\tau_a^2/E$: the shear plane controls for $a<0.5$.

\block{Constants and calibration} \emph{Paper} (Section~4.1, p.~14): $a$ brings the axial and
torsional DP--life curves as close together as possible. \emph{Repository}
(\texttt{multifat-pipeline}), when $a$ is in neither the workbook nor \texttt{--constants}: minimum
$\ln N_f$ scatter of the $R=-1$ tension and torsion failures around one master curve,
$a\in[0,1]$; $a=1$ is accepted as a physical upper limit. On fatigue-limit datasets $a\in[0,1]$
equalises the axial and torsional limit DP. The tests behind $a$ are design rows
(\texttt{Flag = 0}). In \texttt{multifat-run} without a value, $a=0.5$ with a warning.

\block{Life} The repository uses the master curve on DP, Eq.~\eqref{eq:mastercurve}, fitted on the
uniaxial $R=-1$ design set.

\block{Repository choices}
\begin{itemize}
\item Scalar range form of Eq.~\eqref{eq:mswt-main} on elastic workbook strains, not Jiang's
  incremental cyclic plasticity.
\item Non-proportional shear range by the default \texttt{rss} rule.
\item $\sigma_{n,\max}$ Macaulay-bracketed at zero.
\item $a$ validated finite in $[0,1]$ (an error outside, not a silent clip); default 0.5 with a
  warning when omitted.
\item Weighting correction of 18 October 2026 (finding U2): earlier revisions gave the shear term
  half its intended weight (the module docstring states the former expression,
  $\sigma_{\max}\Delta\varepsilon/2+(1-a)\Delta\gamma\Delta\tau/4$); old calibration records are
  converted by $a'=a/(2-a)$, which yields identical lives.
\item Life from the shared master curve.
\end{itemize}

\block{Worked example} Synthetic material, $E=200\,000\MPa$, $\nu=0.3$, zero mean. Tension
$\sigma_a=300\MPa$ with $a=0.4$: $\mathrm{DP}=0.720000\MPa$ (\texttt{\_ext} identical). Torsion
$\tau_a=200\MPa$: $\mathrm{DP}=0.624000\MPa$ for both $a=0.4$ and $a=0.6$, i.e.\
$4\cdot0.6\,(1+\nu)\tau_a^2/E$.

\block{Verification} \texttt{tests/test\_method\_audit.py} checks the Eq.~(13) scalar value;
\texttt{tests/test\_pipeline.py} checks the $a/(2-a)$ migration of legacy calibration records.
The attribution and scope review and the paper's experimental benchmarks are not reproduced.

File: docs/method-sheets/sheets/MWCM.tex
% registry: MWCM
\methodhead{MWCM}{Susmel and Lazzarin (2002): Modified W\"ohler Curve Method, high-cycle form}\label{sheet:MWCM}

\block{Source} L.~Susmel, P.~Lazzarin, \emph{Fatigue Fract.\ Engng Mater.\ Struct.} 25 (2002) 63--78
\cite{susmel2002}, Eqs.~(5)--(13), pp.~66--72; Table~1.

\block{Idea and scope} On the plane of maximum shear stress amplitude, the ratio $\rho$ between the
maximum normal stress and the shear amplitude measures how much the normal stress opens the cracks.
The admissible shear amplitude decreases linearly with $\rho$, between the torsion limit ($\rho=0$)
and the tension limit ($\rho=1$). Proposed for high-cycle fatigue of plain and notched components
under proportional and non-proportional loading; the repository covers the plain, high-cycle form.

\block{Inputs}
\begin{center}\small
\begin{tabular}{@{}llp{100mm}@{}}
\toprule
Symbol & Unit & Meaning\\\midrule
$\tau_a$ & MPa & shear stress amplitude on the plane: radius of the smallest circle enclosing the shear path (p.~66)\\
$\sigma_{n,\max}$ & MPa & maximum normal stress on the plane, $\sigma_{n,m}+\sigma_{n,a}$ (signed)\\
$\sigma_{n,m}$, $\sigma_{n,a}$ & MPa & mean and amplitude of the normal stress on the plane\\
$\rho$ & -- & stress ratio on the critical plane, Eq.~\eqref{eq:mwcm-rho}\\
$\sigma_A=\fm$, $\tau_A=\tm$ & MPa & fully reversed axial and torsion fatigue limits (reference values at the same number of cycles)\\
$\tau_{A,\mathrm{Ref}}(\rho)$ & MPa & admissible (reference) shear amplitude, Eq.~\eqref{eq:mwcm-ref}\\
$k_\tau(\rho)$ & -- & inverse slope of the modified W\"ohler curves (finite-life form, not implemented)\\
$E$ & -- & error index, Eq.~(13)\\
$\mathrm{DP}$ & -- & repository index $\tau_a/\tau_{A,\mathrm{Ref}}(\rho)=E+1$, Eq.~\eqref{eq:mwcm-dp}\\
\bottomrule
\end{tabular}
\end{center}

\block{Formulation} On the plane where $\tau_a$ is largest (Eqs.~5, 8, 9--11),
\begin{gather}
\rho = \frac{\sigma_{n,\max}}{\tau_a} , \label{eq:mwcm-rho}\\
\tau_{A,\mathrm{Ref}}(\rho) = \tau_A + \rho\Bigl(\frac{\sigma_A}{2}-\tau_A\Bigr),\qquad
\tau_a \le \tau_{A,\mathrm{Ref}}(\rho) . \label{eq:mwcm-ref}
\end{gather}
The error index (Eq.~13) is $E=\tau_a/\tau_{A,\mathrm{Ref}}(\rho)-1$. A finite-life form (Eq.~7) also
interpolates $k_\tau(\rho)$. The repository evaluates on every candidate plane
\begin{equation}
\mathrm{DP} = \frac{\tau_a}{\tau_{A,\mathrm{Ref}}(\rho)}
 = \frac{\tau_a^2}{\tm\,\tau_a - (\tm-\fm/2)\,\sigma_{n,\max}} ,
\label{eq:mwcm-dp}
\end{equation}
with $\mathrm{DP}=+\infty$ when $\tau_{A,\mathrm{Ref}}(\rho)\le0$, i.e.\ for
$\rho\ge\tm/(\tm-\fm/2)$ (the paper applies Eq.~11 for $\rho>1$ without a cut-off), and $\mathrm{DP}=0$
when $\tau_a=0$ with no tension. Torsion has $\rho=0$, reversed tension $\rho=1$; both give
$\mathrm{DP}=1$. \emph{Critical plane}: the plane of largest $\tau_a$. \emph{Ties} in $\tau_a$ go to
the larger DP (the paper gives no rule). \emph{Shear amplitude}: the minimum circumscribed circle of
the source, i.e.\ \texttt{longest\_chord} (MCC, the major semi-axis for one harmonic) by default; the
global selection of \texttt{docs/shear-amplitude.md} can switch it to \texttt{rss} (MCE).

\block{Constants and calibration} Paper: two fully reversed fatigue curves (tension and torsion)
define $\tau_{A,\mathrm{Ref}}(\rho)$ and, at finite life, $k_\tau(\rho)$. Repository: the endurance
form with workbook \texttt{Sigm1}, \texttt{Taum1}; nothing is fitted except the master-curve
constants on the uniaxial $R=-1$ design tests.

\block{Life} Paper: modified W\"ohler curves through $k_\tau(\rho)$ (Eq.~7). Repository: the master
curve on the index (Section~\ref{sec:mastercurve}); infinite DP values have undefined errors and are
not counted in statistics. On fatigue-limit datasets $\mathrm{DP}-1$ is the $E$ of Eq.~(13).

\block{Repository choices}
\begin{itemize}
\item No \texttt{\_ext} variant (\texttt{ext\_variant = False}): $\rho$ diverges where $\tau_a\to0$,
  so a maximum of DP over all planes is not meaningful.
\item Ties of the maximum $\tau_a$ resolve to the larger DP; the paper gives no rule, and on the
  Papadopoulos et al.\ (1997) tests this choice changes several rows.
\item $\sigma_{n,\max}$ is not clipped: a compressive mean gives $\rho<0$.
\item High-cycle form only: the finite-life branch with $k_\tau(\rho)$ is not implemented; life from
  the shared master curve.
\end{itemize}

\block{Worked example} Synthetic material, $\fm=300$, $\tm=200\MPa$: both limits give
$\mathrm{DP}=1$. Tension $\sigma_a=200$ with mean $\sigma_m=100\MPa$: $\tau_a=\sigma_a/2$,
$\sigma_{n,\max}=(\sigma_m+\sigma_a)/2$, so $\rho=1.50$, $\tau_{A,\mathrm{Ref}}=125.0\MPa$ and the index
is 0.8000. The cut-off is $\rho\ge4.0$.

\block{Verification} Eq.~(8) reference points, calibration at both limits, Eq.~(13) as
$\mathrm{DP}-1$, mean stress and cut-off, and the tie rule (torsion with an axial mean). The paper
lists series constants and error bands only (about $\pm20\%$ in phase, $\pm30\%$ out of phase). On the
43 Papadopoulos et al.\ \cite{papadopoulos1997} tests the larger-damage tie rule gives 12/16 in-phase
rows within $\pm20\%$ and 24/27 out-of-phase rows within $\pm30\%$ (row~30: $+173\%$); the
smaller-damage rule gives 14/16 and 20/27. Unresolved; not used as a test oracle.

File: docs/method-sheets/sheets/MWHS.tex
% registry: MWHS
\methodhead{MWHS}{Wu, Li, Fang and Song (2017): modified Wu--Hu--Song parameter}\label{sheet:MWHS}

\block{Source} Z.~R.~Wu, X.~Li, L.~Fang, Y.~D.~Song, \emph{Proc.\ IMechE Part C: J.\ Mech.\ Eng.\
Sci.} (2017) \cite{wu2017}, Eqs.~(13), (18), (19); Fig.~14; Table~3.

\block{Idea and scope} Strain-based critical-plane parameter that combines the Fatemi--Socie and
Smith--Watson--Topper ideas. On the plane of maximum shear strain, the shear strain amplitude
(shear cracking) is added to an SWT-like normal term $\sqrt{\sigma_{n,\max}\Delta\varepsilon_n/E}$
(tensile opening), weighted by $\tfrac12(1+\sigma_{n,\max}/\sigma_y)$. This replaces the
life-dependent weight $k$ of the earlier WHS parameter, so that only torsional fatigue properties
are needed. Proposed for low-cycle multiaxial fatigue of the Ni-based superalloy GH4169 under
proportional and non-proportional tension--torsion; also applied to pure titanium, titanium BT9,
S45C steel and 1045 steel.

\block{Inputs}
\begin{center}\small
\begin{tabular}{@{}llp{100mm}@{}}
\toprule
Symbol & Unit & Meaning\\\midrule
$\Delta\gamma_{\max}/2$, $\gamma_a$ & -- & maximum engineering shear strain amplitude (paper); on a candidate plane (repository)\\
$\Delta\varepsilon_n$ & -- & normal strain range on the plane\\
$\sigma_{n,\max}$ & MPa & maximum normal stress on the plane over the cycle\\
$\sigma_{n,m}$, $\sigma_{n,a}$ & MPa & mean and amplitude of the normal stress on the plane\\
$\sigma_y$, $S_y$ & MPa & yield strength (paper); workbook monotonic yield strength (repository)\\
$E$, $\nu$, $G$ & MPa, --, MPa & Young's modulus, Poisson's ratio, shear modulus\\
$\tau_f'$, $b_0$, $\gamma_f'$, $c_0$ & MPa, --, --, -- & torsional Coffin--Manson constants\\
$k$ & -- & weight of the normal term in the earlier WHS parameter, Eq.~(13)\\
$N_f$ & cycles & life\\
$\sigma_a$, $\tau_a$ & MPa & axial and torsional stress amplitudes\\
$\varepsilon_a$ & -- & axial strain amplitude of the Fig.~14 test\\
$\mathrm{DP}$ & -- & damage parameter, Eq.~\eqref{eq:mwhs-dp}\\
\bottomrule
\end{tabular}
\end{center}

\block{Formulation} On the maximum shear strain plane (Eq.~19),
\begin{equation}
\frac{\Delta\gamma_{\max}}{2}+\frac12\left(1+\frac{\sigma_{n,\max}}{\sigma_y}\right)
\left(\frac{\sigma_{n,\max}\,\Delta\varepsilon_n}{E}\right)^{0.5}
=\frac{\tau_f'}{G}(2N_f)^{b_0}+\gamma_f'(2N_f)^{c_0} .
\label{eq:mwhs-main}
\end{equation}
The earlier WHS parameter, Eq.~(13), weighted the normal term by a constant $k$; Eq.~(18) shows that
$k$ must vary with life (the paper suggests 0.6 for GH4169). The repository evaluates on every
candidate plane
\begin{equation}
\mathrm{DP}=\gamma_a+\frac12\left(1+\frac{\sigma_{n,\max}}{S_y}\right)\sqrt{\frac{\sigma_{n,\max}\,\Delta\varepsilon_n}{E}},
\qquad \sigma_{n,\max}=\max(\sigma_{n,m}+\sigma_{n,a},0).
\label{eq:mwhs-dp}
\end{equation}
\texttt{MWHS} takes the plane of largest shear strain range (ties to the larger DP);
\texttt{MWHS\_ext} the largest DP over all planes (Section~\ref{sec:planes}). With elastic strains,
reversed tension on the $45^\circ$ plane and reversed torsion give
\begin{equation}
\mathrm{DP}_\text{ten}=(1+\nu)\frac{\sigma_a}{E}+\frac12\left(1+\frac{\sigma_a}{2S_y}\right)\frac{\sigma_a}{E}\sqrt{\frac{1-\nu}{2}},\qquad
\mathrm{DP}_\text{tor}=\frac{2(1+\nu)\tau_a}{E} .
\label{eq:mwhs-limits}
\end{equation}

\block{Constants and calibration} No fitted criterion constant; this is the stated advantage over
WHS. In the paper the torsional Coffin--Manson constants $\tau_f'$, $b_0$, $\gamma_f'$, $c_0$, fitted
on pure torsion tests, give the life; the uniaxial tests validate the parameter (Fig.~13). In the
repository the master curve $A$, $b$ is fitted on the fully reversed pure torsion failures, which
are the design rows; the uniaxial tests are predictions, as in the paper.

\block{Life} The paper uses the right-hand side of Eq.~\eqref{eq:mwhs-main}. The repository uses the
power-law master curve $\mathrm{DP}=A N_f^{\,b}$ (Section~\ref{sec:mastercurve}) fitted on the $R=-1$
pure torsion failures (\texttt{design\_loading = "torsion"}). The single power law has no separate
plastic term.

\block{Repository choices}
\begin{itemize}
\item Out-of-phase shear range: longest chord of the shear-strain path
  (\texttt{np\_shear\_rule = "longest\_chord"}); with it the maximum shear strain of Fig.~14(a) is
  reproduced at every phase angle, with \texttt{rss} it is not.
\item $\sigma_{n,\max}<0$ is clipped to 0: the square root needs a non-negative product, and a
  compressed plane carries no normal term.
\item Workbook monotonic $S_y$ for $\sigma_y$; elastic workbook strains, whereas the source applies
  the parameter to measured elastic--plastic strains in the low-cycle regime.
\item Life: master curve on the torsion failures, so MWHS uses a design set different from the other
  methods; comparisons on common observations should exclude design rows.
\item \texttt{MWHS\_ext} is a repository variant.
\end{itemize}

\block{Worked example} GH4169 $E=198.5$\,GPa and $\sigma_y=1083.1\MPa$ (Table~3) with $\nu=0.3$;
synthetic loads. Reversed tension $\sigma_a=600\MPa$: DP $=0.005071$ (\texttt{MWHS\_ext}
$0.005556$, on a plane closer to the load axis), equal to Eq.~\eqref{eq:mwhs-limits}. Reversed torsion
$\tau_a=400\MPa$: $0.005239$. At $90^\circ$ out of phase, $\sigma_a=400$, $\tau_a=200\MPa$: $0.004571$
for both variants.

\block{Verification} Fig.~14 for the GH4169 test $\varepsilon_a=0.612\%$, $\gamma_a=0.88\%$,
$\sigma_a=788.6\MPa$, $\tau_a=404\MPa$, evaluated with the measured strain amplitudes and $\nu=0.48$
(Table~3): (a), the maximum shear strain amplitude, is reproduced within 2\% at all seven phase
angles $0^\circ$--$90^\circ$; (b), the normal term of Eq.~\eqref{eq:mwhs-main}, within 5\% from
$0^\circ$ to $75^\circ$. At $90^\circ$ the evaluation gives 0.0039 against 0.0049 read from the
figure: unresolved, strict \texttt{xfail}. Also checked: the closed forms
Eq.~\eqref{eq:mwhs-limits} and the clipping of compression. Not reproduced: the life correlations
of Figs.~15--19 (figures only, measured strains, Coffin--Manson curve).

File: docs/method-sheets/sheets/NINIC.tex
% registry: NINIC
\methodhead{NINIC}{Nini\'c (2006): stress-based multiaxial damage function}\label{sheet:NINIC}

\block{Source} D.~Nini\'c, \emph{Int.\ J.\ Fatigue} 28 (2006) 103--113 \cite{ninic2006}, Eqs.~(1)--(4),
(14); Tables~1--5.

\block{Idea and scope} On every plane, the shear stress amplitude and the maximum normal stress are
each normalised by the corresponding endurance limit and combined as a vector sum. The plane of
maximum damage is the critical plane, searched in three dimensions, so planes tilted into the surface
are included. Proposed for high-cycle fatigue limits of metals from brittle to ductile (mild and hard
steel, cast iron, aluminium alloy) under in-phase and out-of-phase bending--torsion.

\block{Inputs}
\begin{center}\small
\begin{tabular}{@{}llp{100mm}@{}}
\toprule
Symbol & Unit & Meaning\\\midrule
$(l,m,n)$ & -- & direction cosines of the plane normal\\
$\tau_a$ & MPa & shear stress amplitude on the plane\\
$\sigma_{n,\max}$ & MPa & maximum normal stress on the plane over the cycle, $\sigma_{n,m}+\sigma_{n,a}$\\
$a\ge b$ & MPa & semi-axes of the elliptical shear path of an out-of-phase cycle\\
$S_e=\fm$, $T_e=\tm$ & MPa & fully reversed tension (bending) and torsion endurance limits\\
$S_N$, $T_N$ & MPa & fatigue strengths at a finite life (paper's suggestion, not implemented)\\
$k$ & -- & normal stress sensitivity factor, Eq.~\eqref{eq:nin-k} (workbook \texttt{k\_NIN} optional)\\
$D$ & -- & damage function, Eq.~\eqref{eq:nin}; the repository DP\\
$I$ & \% & error index, $I=100\,(D-1)$ (Eq.~14)\\
$\theta$, $c=\cos^2\theta$ & rad, -- & angle between the plane normal and a uniaxial load, and its squared cosine\\
$S$ & MPa & amplitude of a fully reversed uniaxial stress\\
\bottomrule
\end{tabular}
\end{center}

\block{Formulation} The damage function on the plane $(l,m,n)$ and the criterion (Eqs.~1--3) are
\begin{equation}
D(l,m,n) = \left[\Bigl(\frac{\tau_a(l,m,n)}{T_e}\Bigr)^2 + k\Bigl(\frac{\sigma_{n,\max}(l,m,n)}{S_e}\Bigr)^2\right]^{1/2},
\qquad \max_{l,m,n} D \le 1 ,
\label{eq:nin}
\end{equation}
with $k$ obtained by maximising $D$ for uniaxial loading (Eq.~4):
\begin{equation}
k = \Bigl(\frac{S_e}{T_e}\Bigr)^2\left[1-\Bigl(\frac{S_e}{2T_e}\Bigr)^2\right] .
\label{eq:nin-k}
\end{equation}
For fully reversed uniaxial $S$ on a plane with $c=\cos^2\theta$,
$D^2 = (S/T_e)^2 c(1-c) + k(S/S_e)^2c^2$; with Eq.~\eqref{eq:nin-k} the maximum lies at
$c^*=2(T_e/S_e)^2$, where $D(S_e)=1$. This holds only for $c^*\le1$, i.e.\ $S_e/T_e\ge\sqrt2$; for
$S_e/T_e<\sqrt2$ the maximum moves to the principal plane and the uniaxial limit gives
$D=\sqrt k<1$ (the paper's cast-iron row 4-5, $I=-10.4\%$). In torsion the plane of $\tau_a=T_e$
carries no normal stress, so $D=1$ for any $k$. The repository evaluates on every plane
\begin{equation}
\mathrm{DP} = \sqrt{\Bigl(\frac{\tau_a}{\tm}\Bigr)^2 + k\Bigl(\frac{\max(\sigma_{n,\max},0)}{\fm}\Bigr)^2} .
\label{eq:nin-dp}
\end{equation}
\emph{Critical plane}: the plane of maximum DP (DP is both damage and metric, so the \texttt{\_ext}
value equals the standard one); ties go to the larger damage. \emph{Shear amplitude}: default
\texttt{rss}, $\tau_a=\sqrt{a^2+b^2}$ (MCE); the global selection of \texttt{docs/shear-amplitude.md}
can switch it to the longest chord (MCC, $\tau_a=a$).

\block{Constants and calibration} Paper: $k$ from Eq.~\eqref{eq:nin-k}, so that the uniaxial limit
gives $\max D=1$. Repository: the same from workbook \texttt{Sigm1}, \texttt{Taum1}, unless the
Summary supplies \texttt{k\_NIN}; a warning is issued for $S_e/T_e<\sqrt2$. In that range $k=1$ would
put both limits on $D=1$ and joins Eq.~\eqref{eq:nin-k} continuously at $S_e/T_e=\sqrt2$; this is a
suggestion of the guide, not the source's rule, and can be supplied as \texttt{k\_NIN}. Nothing else
is fitted except the master-curve constants on the uniaxial $R=-1$ design tests.

\block{Life} Paper: for finite lives, replace $S_e$ and $T_e$ by $S_N$ and $T_N$ at the life of
interest. Repository: the master curve on the index (Section~\ref{sec:mastercurve}), an extension of
the endurance criterion, not the $S_N$, $T_N$ substitution. On fatigue-limit datasets
$\mathrm{DP}-1$ is $I/100$.

\block{Repository choices}
\begin{itemize}
\item Out-of-phase shear amplitude: \texttt{rss}. The paper does not define $\tau_a$ for
  non-proportional paths; \texttt{rss} reproduces Tables~2--4, the longest chord misses rows 2-9 and
  2-10 by 1.7--1.9 points.
\item Compression clipped: $\sigma_{n,\max}<0$ is set to 0, because Eq.~\eqref{eq:nin} squares it and a
  compressive normal stress would otherwise add damage. The paper's critical planes all carry tensile
  normal stresses.
\item $k$ from Eq.~\eqref{eq:nin-k} unless \texttt{k\_NIN} is supplied; Eq.~\eqref{eq:nin-k} is kept
  for $S_e/T_e<\sqrt2$, with a warning.
\item Life from the shared master curve $\mathrm{DP}=AN_f^b$.
\end{itemize}

\block{Worked example} Mild steel of Nishihara and Kawamoto (Table~1): $S_e=235.4$, $T_e=137.3\MPa$,
$S_e/T_e=1.71\ge\sqrt2$, so both limits give $D=1$; $k=0.7793$. The uniaxial critical-plane normal
lies at $34.4^\circ$ from the bar axis, a crack trace at $55.6^\circ$ (paper: $56^\circ$, row 2-5).
With $\sigma_y=\sigma_a\sin\omega t$, $\tau_{xy}=\tau_a\sin(\omega t-\varphi)$, $\varphi=90^\circ$:
Table~2 row 8 ($\sigma_a=108.9$, $\tau_a=131.5\MPa$) gives $I=+4.12\%$; row 9 ($\sigma_a=201.1$,
$\tau_a=100.6\MPa$) gives $I=+6.81\%$, both as printed; row 9's critical plane is tilted into the
surface ($\theta_z=-23^\circ$ in the paper).

\block{Verification} Eq.~(4) against $k$ of Table~1 for the four materials. Tables~2--4: 29 of 32 rows
evaluated with the full plane search within 0.08 points. Table~5 (6082-T6) within 0.6 points (its
printed plane stresses imply slightly different loads). Row 2-11 restricted to planes normal to the
surface: within 0.04 points of the text value $I=0.0735\%$ (the table prints 0.735). The printed plane
stresses give the printed index on every row; the uniaxial limit on both sides of
$S_e/T_e=\sqrt2$, the torsion limit and the clipping are checked. Strict xfails: rows 2-7 and 3-12
(the printed plane is not the maximum of $D$; the search finds 0.24 and 1.8 points more); row 3-13
(surface re-evaluation of the row 3-12 load, 1.8 points off); row 3-4 (printed
$\tau_{xy,a}=21.9\MPa$ contradicts its printed ratio 0.2; Gon\c{c}alves et al.\ (2005) list
$62.8\MPa$); row 5-6 (printed $\sigma_{n,\max}$ exceeds every principal stress of the printed load).
