Repository: andreachiocca/multiaxial-fatigue

# Method sheets (LaTeX)

One LaTeX document that states every registered criterion as its paper defines it, for reuse in
the FABER WG4.3 review article.

- `methods.tex`: the master file (preamble, shared macros, `\input` of each sheet).
- `notation.tex`: the notation shared by all sheets (frame, harmonic loading, invariants, plane
  quantities, material constants, master curve, load-equivalent error, plane search).
- `sheets/<NAME>.tex`: one sheet per method. The first line is `% registry: NAME` (several names
  separated by commas when one sheet covers variants). Every sheet has the blocks Source, Idea and

File: docs/method-sheets/sheets/OTT.tex
% registry: OTT
\methodhead{OTT}{Tveit, Reyes and Erduran (2024): reduced Ottosen criterion with a Hershey--Hosford norm}\label{sheet:OTT}

\block{Source} Tveit, Reyes and Erduran, \emph{Results in Engineering} 22 (2024) 102171
\cite{tveit2024}, Eqs.~(11)--(17) and~(19), p.~6; Table~A.1. The reduced form casts the continuum
endurance surface of Ottosen, Stenstr\"om and Ristinmaa \cite{ottosen2008} as a cycle-based
criterion.

\block{Idea and scope} An endurance condition on two cycle quantities: the amplitude of a
non-quadratic (Hershey--Hosford) deviatoric norm and the mean of the first stress invariant. The
exponent $m$ of the norm is set by the limit ratio $t_{-1}/b_{-1}$, so the deviatoric surface moves
between Tresca ($m=1$) and von Mises ($m=2$) and beyond. The mean term is calibrated on the repeated
($R=0$) bending strength. Proposed for the fatigue limit of ductile metals under proportional and
non-proportional loading with mean stresses; the paper's calibrated range is
$0.5\le t_{-1}/b_{-1}\le0.5852$.

\block{Inputs}
\begin{center}\small
\begin{tabular}{@{}llp{100mm}@{}}
\toprule
Symbol & Unit & Meaning\\\midrule
$b_{-1}=\fm$ & MPa & fully reversed bending (axial) fatigue limit\\
$t_{-1}=\tm$ & MPa & fully reversed torsion fatigue limit\\
$b_0$ & MPa & repeated ($R=0$) bending fatigue limit, maximum stress of the cycle\\
$\kappa_{\mathrm{T}}=t_{-1}/b_{-1}$ & -- & limit ratio of the paper (the inverse of the $\kappa$ of Section~\ref{sec:notation})\\
$m$ & -- & Hershey--Hosford exponent, Eq.~\eqref{eq:ott-kappa}\\
$A$ & -- & mean-stress sensitivity, Eq.~\eqref{eq:ott-const}\\
$S_0$ & MPa & endurance threshold, Eq.~\eqref{eq:ott-const}\\
$I_1$ & MPa & first stress invariant, $\tr\Tsig$\\
$I_{1,m}$ & MPa & mean of $I_1$ over the load path $P$, Eq.~\eqref{eq:ott-i1m}\\
$s_{1,a},s_{2,a},s_{3,a}$ & MPa & principal values of the deviatoric stress amplitude (proportional cycle)\\
$\sigma_{e,a}$ & MPa & Hershey--Hosford effective stress amplitude, Eq.~\eqref{eq:ott-se}\\
\bottomrule
\end{tabular}
\end{center}

\block{Formulation} Fatigue endurance requires (Eq.~11)
\begin{equation}
\sigma_{e,a} + A\,I_{1,m} \le S_0 ,
\label{eq:ott-main}
\end{equation}
with the mean first invariant (Eq.~12) and, for proportional cycles, the Hershey--Hosford effective
stress amplitude of exponent $m$ (Eq.~13),
\begin{gather}
I_{1,m} = \tfrac12\Bigl(\min_P I_1 + \max_P I_1\Bigr) , \label{eq:ott-i1m}\\
\sigma_{e,a} = \left(\frac{|s_{1,a}-s_{2,a}|^m + |s_{2,a}-s_{3,a}|^m + |s_{3,a}-s_{1,a}|^m}{2}\right)^{1/m} .
\label{eq:ott-se}
\end{gather}
The three material parameters follow from Eqs.~(14)--(17):
\begin{gather}
S_0 = b_{-1}, \qquad A = \frac{2\,b_{-1}}{b_0} - 1 , \label{eq:ott-const}\\
\kappa_{\mathrm{T}} = \frac{t_{-1}}{b_{-1}} = \left(1 + 2^{m-1}\right)^{-1/m} . \label{eq:ott-kappa}
\end{gather}
For $m=2$, $\sigma_{e,a}$ is the von Mises amplitude and $\kappa_{\mathrm{T}}=1/\sqrt3$; $m=1$ gives
Tresca and $\kappa_{\mathrm{T}}=1/2$. Eq.~\eqref{eq:ott-kappa} reaches its maximum
$\kappa_{\mathrm{T}}\approx0.58524$ at $m=2.7670$. For non-proportional cycles the paper calls for
the smallest hypersphere that encloses the deviatoric path, without giving a construction. The
paper's error index is $\mathrm{Err}=(1-f_a)\,100\,\%$ (Eq.~19), with $f_a$ the amplitude scale
factor to the endurance limit.

\block{Constants and calibration} Paper: $S_0$, $A$ and $m$ in closed form from $b_{-1}$, $t_{-1}$
and $b_0$ (Eqs.~14--17); nothing is fitted. Repository: the same closed forms. $m$ is read from
\texttt{m\_OTT} when supplied; otherwise Eq.~\eqref{eq:ott-kappa} is inverted by bisection on
$1\le m\le2.7670$. $A$ is read from \texttt{A\_OTT} when supplied; otherwise from $b_0$
(\texttt{Sig0}), or from the estimate of Eq.~(1) of B\"ohme, Papuga and Lange \cite{bohme2026} built
from $S_u$ and $\fm$. Only the master-curve constants are fitted.

\block{Life} No native life law. The left-hand side of Eq.~\eqref{eq:ott-main}, in MPa, is the
damage parameter of the shared master curve (Section~\ref{sec:mastercurve}), a repository
extension of an endurance criterion.

\block{Repository choices}
\begin{itemize}
\item The whole left-hand side $\sigma_{e,a}+A\,I_{1,m}$ is the damage parameter (MPa).
\item $b_0$: from \texttt{A\_OTT} when supplied, otherwise from \texttt{Sig0}, otherwise from the
  B\"ohme et al.\ (2026) Eq.~(1) estimate built from \texttt{Su} and \texttt{Sigm1}.
\item $m$: when \texttt{m\_OTT} is omitted, Eq.~\eqref{eq:ott-kappa} is inverted for
  $\kappa_{\mathrm{T}}=\tm/\fm$ and clamped to $[1.0,\,2.7670]$: $\kappa_{\mathrm{T}}\le0.5$ gives
  $m=1$, and $\kappa_{\mathrm{T}}\ge0.58524$ gives the cap $m=2.7670$ (outside the calibrated range).
\item Non-proportional cycles: the Hershey--Hosford norm is centrally symmetric and a single-harmonic
  path is symmetric about $\Sm$, so the enclosing ball is centred at $\Sm$ and its radius is the
  maximum of $\sigma_e\bigl(\Tsig(t)-\Sm\bigr)$ over 720 phase angles of one period. For proportional
  cycles this recovers Eq.~\eqref{eq:ott-se} exactly.
\end{itemize}

\block{Worked example} Steel with $b_{-1}=433$, $t_{-1}=250$, $b_0=700\MPa$: $m=2.0007$. Bending
amplitude $300\MPa$ with mean $100\MPa$ and torsion amplitude $150\MPa$: in phase,
$\sigma_{e,a}+A\,I_{1,m}=420.57\MPa$; at $90^\circ$, $323.71\MPa$.

\block{Verification} Table~A.1: every in-phase row reproduces the printed $\mathrm{Err}$ for both the
modified ($m$) and the original ($m=2$) model. The out-of-phase rows of the table come from the
paper's incremental (Runge--Kutta) model; the reduced closed form agrees with them within about
0.8 points, except 30NCD16 at $90^\circ$, where the table prints 0.00 for both models and the reduced
form gives $-26$ to $-34\,\%$ (strict xfail).

File: docs/method-sheets/sheets/PAPADOPOULOS.tex
% registry: PAPADOPOULOS
\methodhead{PAPADOPOULOS}{Papadopoulos (2001): long life fatigue under multiaxial loading}\label{sheet:PAPADOPOULOS}

\block{Source} I.~V.~Papadopoulos, \emph{Int.\ J.\ Fatigue} 23 (2001) 839--849
\cite{papadopoulos2001}, Eqs.~(1), (10), (14)--(25), (39)--(42), (54)--(58).

\block{Idea and scope} Mesoscopic criterion on the generalised shear amplitude, of
critical-plane/integral type. Plastic slip in a grain depends on the resolved shear stress along
all slip directions of a plane; the root mean square over the directions of a plane (the
generalised shear amplitude $T_a$), maximised over planes, plus the hydrostatic stress governs
fatigue. A multiaxial S--N form extends the limit to finite life. Proposed for long-life
(high-cycle) fatigue of metals under in-phase and out-of-phase loading, with mean stresses.

\block{Inputs}
\begin{center}\small
\begin{tabular}{@{}llp{100mm}@{}}
\toprule
Symbol & Unit & Meaning\\\midrule
$\n$ & -- & plane normal\\
$\chi$ & rad & direction of a line in the plane\\
$\tau_a(\n,\chi)$ & MPa & amplitude of the shear stress resolved along direction $\chi$\\
$T_a(\n)$ & MPa & generalised shear amplitude, Eq.~\eqref{eq:pap-ta}\\
$\mathbf t_s$, $\mathbf t_c$ & MPa & shear tractions on the plane of $\Ss$ and $\Sc$ (Eq.~\eqref{eq:harmonic})\\
$\sigma_{H,a}$, $\sigma_{H,m}$, $\sigma_{H,\max}$ & MPa & amplitude, mean and maximum of the hydrostatic stress\\
$f_{-1}=\fm$, $t_{-1}=\tm$ & MPa & fully reversed axial (bending) and torsion limits\\
$\gamma=t_{-1}$, $\alpha$ & MPa, -- & constants of the criterion, Eq.~\eqref{eq:pap-const}\\
$\gamma_N$ & MPa & equivalent fully reversed torsion amplitude at life $N$ (Eq.~42)\\
$N$ & cycles & life\\
$\sigma_a$, $\sigma_m$ & MPa & uniaxial amplitude and mean of the worked example\\
$\mathrm{DP}$ & -- & index $\gamma_N/t_{-1}$, Eq.~\eqref{eq:pap-dp}\\
\bottomrule
\end{tabular}
\end{center}

\block{Formulation} The generalised shear amplitude (Eq.~10), the fatigue limit (Eqs.~1, 25) and the
multiaxial S--N curve (Eqs.~40--41) read
\begin{gather}
T_a(\n)^2=\frac1\pi\int_0^{2\pi}\tau_a(\n,\chi)^2\,d\chi ,
\label{eq:pap-ta}\\
\max_{\n}T_a+\alpha\,\sigma_{H,\max}\le\gamma ,\qquad
\frac{\max_{\n}T_a+\alpha\,\sigma_{H,a}}{1-(\alpha/\gamma)\,\sigma_{H,m}}=\gamma_N ,
\label{eq:pap-main}\\
\gamma=t_{-1},\qquad \alpha=3\left(\frac{t_{-1}}{f_{-1}}-\frac12\right).
\label{eq:pap-const}
\end{gather}
With $\sigma_{H,m}=0$ the S--N form reduces to the limit form. For a single harmonic the shear
traction on a plane is $\mathbf t_s\sin\omega t+\mathbf t_c\cos\omega t$, and Eq.~\eqref{eq:pap-ta}
integrates exactly to $T_a^2=|\mathbf t_s|^2+|\mathbf t_c|^2$, the root-sum-square shear amplitude.
The repository returns
\begin{equation}
\mathrm{DP}=\frac{\gamma_N}{t_{-1}}=
\frac{\max_{\n}T_a+\alpha\,\sigma_{H,a}}{t_{-1}\bigl(1-(\alpha/t_{-1})\,\sigma_{H,m}\bigr)} ,
\label{eq:pap-dp}
\end{equation}
which is 1 at both fully reversed limits and $+\infty$ once $\sigma_{H,m}\ge t_{-1}/\alpha$. In
reversed tension $\max T_a=\sigma_a/2$ and $\sigma_{H,a}=\sigma_a/3$; in reversed torsion
$\max T_a=\tau_a$.

\block{Constants and calibration} $\alpha$ and $\gamma$ from the fully reversed tension (bending) and
torsion limits; $\gamma_N$ from a torsion S--N curve. The repository uses the workbook
\texttt{Sigm1}, \texttt{Taum1}; nothing is fitted except the master-curve constants on the uniaxial
$R=-1$ design tests. $\alpha>0$ requires $t_{-1}/f_{-1}>1/2$.

\block{Life} The paper gives the life through $\gamma_N(N)$, the torsional S--N curve, in
Eq.~\eqref{eq:pap-main}. The repository does not fit $\gamma_N(N)$ separately: the index of
Eq.~\eqref{eq:pap-dp} is the DP of the master curve (Section~\ref{sec:mastercurve}).

\block{Repository choices}
\begin{itemize}
\item The index of Eq.~(41) is divided by $t_{-1}$, so the fatigue-limit value is 1.
\item Eq.~(40) writes $T_a$ without the max of Eqs.~(39) and (41), a notational slip; the max is used.
\item $\max_{\n}T_a$ over a 24$\times$48 sphere grid with pattern-search refinement.
\item The 1999 volumetric form $\sqrt{J_2(\mathbf A)+J_2(\mathbf B)}+\alpha\sigma_{H,\max}\le t_{-1}$
  (Papadopoulos, CISM Courses 392, 1999), with $\mathbf A$, $\mathbf B$ the sine and cosine amplitude
  tensors and $\alpha=3t_{-1}/f_{-1}-\sqrt3$, is a tested function, not a registered model.
\item Life from the master curve.
\end{itemize}

\block{Worked example} Synthetic material: $f_{-1}=300$, $t_{-1}=200\MPa$, so $\alpha=0.500$. The index
is 1 in reversed torsion at $t_{-1}$ and in reversed tension at $f_{-1}$. Tension $\sigma_a=200$ with
$\sigma_m=100\MPa$:
$\mathrm{DP}=(\sigma_a/2+\alpha\sigma_a/3)/(1-\alpha\sigma_m/(3t_{-1}))/t_{-1}=0.7273$. The index is
infinite for a mean hydrostatic stress $\ge400\MPa$.

\block{Verification} The 2001 paper prints no per-test values (Figs.~3, 8, 10 only). Checked: the
closed forms of Section~2.2 (torsion and bending plane amplitudes, Eqs.~14, 20; maxima and
calibration, Eqs.~15, 21); Eq.~\eqref{eq:pap-ta} against its closed form; the plane maximum against a
dense sweep; the coefficients of Eqs.~(54) and (58) ($t_{-1}=311$, $f_{-1}=442\MPa$: $\alpha=0.61$,
$\alpha/t_{-1}=0.002$; $t_{-1}=137$, $f_{-1}=230\MPa$: $\alpha=0.29$, $\alpha/t_{-1}=0.0021$); the
reversed-bending S--N curve of Eq.~(55), $s=442/(1-62.3N^{-0.53})$, at $N=10^4$, $10^5$, $10^6$; the
mean-stress term and the cut-off of Eq.~(41). The 1999 volumetric form reproduces the CISM Tables~1--4
and 36 of 43 rows of the ``Papadopoulos'' column of Papadopoulos et al.\ (1997), Table~1, to print
precision; rows 12, 15--19 and 22 are 0.13--0.37 points off and kept as strict \texttt{xfail}s (the
source carries numerical scatter: on in-phase row 18 it prints different values for Crossland and
Papadopoulos, which coincide exactly in phase). Misprints: Eq.~(46) prints $(1/2+(\alpha/3)\sigma_{H,m})$ where reversed tension needs
$(1/2+\alpha/3)$; Eq.~(5.19) of the 1999 chapter prints $1/(4\pi)$ where $1/(8\pi)$ follows.

File: docs/method-sheets/sheets/PBP.tex
% registry: PBP
\methodhead{PBP}{Cristofori, Susmel and Tovo (2008): projection-by-projection criterion}\label{sheet:PBP}

\block{Source} A.~Cristofori, L.~Susmel, R.~Tovo, \emph{Int.\ J.\ Fatigue} 30 (2008) 1646--1658
\cite{cristofori2008}, Eqs.~(4)--(13), (A.3), Appendix~B.

\block{Idea and scope} The deviatoric stress is written as a 5-vector whose norm squared is $J_2$. Its
path is projected on the principal directions of its covariance matrix; each projection is cycle
counted, and the projection amplitudes are recombined quadratically into an equivalent deviatoric
amplitude $\Gamma$. $\Gamma$ is compared with a reference strength that is linear in the ratio of the
hydrostatic stress to $\Gamma$. Proposed for fatigue damage under multiaxial constant and variable
amplitude loading, proportional and non-proportional; the repository uses the constant-amplitude,
single-harmonic, fatigue-limit form.

\block{Inputs}
\begin{center}\small
\begin{tabular}{@{}llp{100mm}@{}}
\toprule
Symbol & Unit & Meaning\\\midrule
$\fm$, $\tm$ & MPa & fully reversed axial (bending) and torsion fatigue limits\\
$\mathbf s(t)$ & MPa & deviatoric stress 5-vector with $\lVert\mathbf s\rVert^2=J_2$ (Eq.~A.3)\\
$\mathbf e_i$ & -- & principal directions of the covariance matrix of $\mathbf s(t)$ (Eqs.~4--5), $i=1,\dots,5$\\
$\sqrt{J_{2a,i}}$ & MPa & amplitude of the projection $\mathbf e_i\cdot\mathbf s(t)$\\
$\Gamma$ & MPa & equivalent deviatoric amplitude, Eq.~\eqref{eq:pbp-gamma}\\
$\sigma_{H,a}$, $\sigma_{H,m}$ & MPa & amplitude and mean of the hydrostatic stress\\
$\sigma_{H,\mathrm{ref}}$ & MPa & reference hydrostatic stress, $\sigma_{H,a}+\sigma_{H,m}$ (repository)\\
$\rho_{\mathrm{ref}}$ & -- & hydrostatic stress ratio (Eq.~6)\\
$\sqrt{J_{2A,\rho}}$ & MPa & reference fatigue strength at $\rho_{\mathrm{ref}}$ (Eq.~8)\\
$\mathbf a$, $\mathbf b$ & MPa & sine and cosine 5-vectors of a single-harmonic deviatoric path\\
$\mathbf A$, $\mathbf B$ & MPa & the corresponding stress tensors, $\Ss$ and $\Sc$\\
$k_\rho$ & -- & slope parameter of the paper's finite-life Eqs.~(9)--(11) (not implemented)\\
\bottomrule
\end{tabular}
\end{center}

\block{Formulation} Combining the projection amplitudes gives (Eqs.~12--13)
\begin{equation}
\Gamma = \sqrt{\sum_{i=1}^{5}\Bigl(\sqrt{J_{2a,i}}\Bigr)^2} ,
\label{eq:pbp-gamma}
\end{equation}
with the hydrostatic stress ratio (Eq.~6) and the reference fatigue strength (Eq.~8)
\begin{equation}
\rho_{\mathrm{ref}} = \frac{\sqrt3\,\sigma_{H,\mathrm{ref}}}{\Gamma} , \qquad
\sqrt{J_{2A,\rho}} = \tm + \rho_{\mathrm{ref}}\Bigl(\frac{\fm}{\sqrt3} - \tm\Bigr) .
\label{eq:pbp-ref}
\end{equation}
Fully reversed axial loading gives $\rho_{\mathrm{ref}}=1$ and $\sqrt{J_{2A,1}}=\fm/\sqrt3$; fully
reversed torsion gives $\rho_{\mathrm{ref}}=0$ and $\sqrt{J_{2A,0}}=\tm$. The repository returns the
index $\mathrm{DP}=\Gamma/\sqrt{J_{2A,\rho}}$, equal to 1 at both limits.

\block{Constants and calibration} Paper and repository: no fitted constant at the fatigue limit;
Eq.~\eqref{eq:pbp-ref} uses $\fm$ and $\tm$ only. There are no optional constants. Only the
master-curve constants are fitted.

\block{Life} No native life law in the repository: the paper's finite-life Eqs.~(9)--(11) with $k_\rho$
are not implemented. The index is the damage parameter of the shared master curve
(Section~\ref{sec:mastercurve}).

\block{Repository choices}
\begin{itemize}
\item Constant-amplitude single harmonic: for $\mathbf s(t)=\mathbf a\sin\omega t+\mathbf b\cos\omega t$,
  every orthonormal projection has one harmonic cycle of amplitude
  $\sqrt{(\mathbf e_i\cdot\mathbf a)^2+(\mathbf e_i\cdot\mathbf b)^2}$, so
  $\Gamma^2=J_2(\mathbf A)+J_2(\mathbf B)$ in any basis, without the covariance eigendecomposition. This
  $\Gamma$ is the $\sqrt{J_{2,a}}$ of Eq.~\eqref{eq:invariants}.
\item $\sigma_{H,\mathrm{ref}}=\sigma_{H,a}+\sigma_{H,m}$.
\item The $\sqrt3$ of Eq.~(6) is kept (Eq.~B.5 omits it), so reversed axial loading gives
  $\rho_{\mathrm{ref}}=1$.
\item The index is 0 when $\Gamma=0$ and $\infty$ when $\sqrt{J_{2A,\rho}}\le0$.
\end{itemize}

\block{Worked example} Steel with $\fm=313.9$, $\tm=196.2\MPa$; bending $\sigma_a=200\MPa$ and torsion
$\tau_a=120\MPa$: index $0.8962$ both in phase and at $90^\circ$ (no phase effect for one harmonic).

\block{Verification} The paper prints only W\"ohler constants (Table~1) and figures, so no table is
reproduced. Checked: the 5-vector norm identity $\lVert\mathbf s\rVert^2=J_2$; the covariance-projection
procedure on an 8000-point sampled path against the closed form $\Gamma$; the calibration of
Eqs.~(6)--(8) (index~1 at both limits); phase-shift invariance in bending--torsion (the closed form
Eq.~B.9 has no phase either); the mean-stress dependence through $\rho_{\mathrm{ref}}$. Source issues
noted: the cross-term sign of Eq.~(2); Eqs.~(4)--(5) without $1/T$ (irrelevant to the eigenbasis); the
missing $\sqrt3$ of Eq.~(B.5); $N_A$ undefined (life part not implemented).

File: docs/method-sheets/sheets/PCR.tex
% registry: PCR
\methodhead{PCR}{Papuga and R\r{u}\v{z}i\v{c}ka (2008): critical-plane criterion PCr}\label{sheet:PCR}

\block{Source} J.~Papuga, M.~R\r{u}\v{z}i\v{c}ka, \emph{Int.\ J.\ Fatigue} 30 (2008) 58--66
\cite{papuga2008}, Eqs.~(1), (5), (17); Appendix~B.

\block{Idea and scope} On each plane, a quadratic combination of the shear amplitude and a linear term
in the normal stress amplitude and mean; the critical plane maximises it. The coefficients are chosen
so that both fully reversed limits are met exactly, with two branches in $\kappa=\fm/\tm$. Proposed
for the high-cycle fatigue limit of metals under in-phase and out-of-phase loading with mean stresses.
(The paper also proposes the integral criterion PI, a separate registry entry.)

\block{Inputs}
\begin{center}\small
\begin{tabular}{@{}llp{100mm}@{}}
\toprule
Symbol & Unit & Meaning\\\midrule
$\n$ & -- & unit normal of the material plane\\
$C_a$ & MPa & shear stress amplitude on the plane: radius of the smallest circle enclosing the shear path (p.~4)\\
$N_a$, $N_m$ & MPa & normal stress amplitude and mean on the plane\\
$\fm$, $\tm$ & MPa & fully reversed axial and torsion fatigue limits\\
$f_0$ & MPa & repeated ($R=0$) axial fatigue limit, as a maximum stress (workbook \texttt{Sig0})\\
$S_u$ & MPa & ultimate tensile strength, used only to estimate $f_0$\\
$\kappa=\fm/\tm$ & -- & limit ratio\\
$a_c$ & -- & weight of the shear term, Eq.~\eqref{eq:pcr-coef}\\
$b_c$ & MPa & weight of the normal stress term, Eq.~\eqref{eq:pcr-coef}\\
$\mathrm{DP}$ & -- & repository index, LHS$/\fm$, equal to 1 on the limit\\
\bottomrule
\end{tabular}
\end{center}

\block{Formulation} The criterion (Eq.~17) is
\begin{equation}
\max_{\n}\sqrt{a_c\,C_a^2 + b_c\Bigl(N_a + \frac{\tm}{f_0}\,N_m\Bigr)} \le \fm ,
\label{eq:pcr}
\end{equation}
with the coefficients of Appendix~B
\begin{equation}
\begin{aligned}
\kappa<\sqrt{4/3}:&\quad a_c=\tfrac12\bigl(\kappa^2+\sqrt{\kappa^4-\kappa^2}\bigr),\quad b_c=\fm;\\
\kappa\ge\sqrt{4/3}:&\quad a_c=\Bigl(\frac{4\kappa^2}{4+\kappa^2}\Bigr)^2,\quad
b_c=\frac{8\fm\kappa^2(4-\kappa^2)}{(4+\kappa^2)^2}.
\end{aligned}
\label{eq:pcr-coef}
\end{equation}
The two branches meet at $\kappa=\sqrt{4/3}$. In the paper $f_0$ comes from Morrow's formula (Eq.~1).
Eq.~(A.17) prints $\sin2\varphi_t$ as the common factor of Eq.~(A.16), which factors as $\sin2\psi_t$
(misprint). The repository returns $\mathrm{DP}=\mathrm{LHS}/\fm$; the paper's fatigue index error
(Eq.~5) is $100\,(\mathrm{DP}-1)$. \emph{Critical plane}: the maximum of Eq.~\eqref{eq:pcr} over a
$24\times48$ sphere grid of normals, refined by pattern search; the maximum value is unique, so no tie rule is
needed. \emph{Shear amplitude}: the minimum circumscribed circle of the source (MCC, the major
semi-axis for one harmonic). The model is case-level and its amplitude is fixed by its definition:
the global selection of \texttt{docs/shear-amplitude.md} leaves it unchanged.

\block{Constants and calibration} Paper: closed-form $a_c$, $b_c$ from $\fm$, $\tm$ (Appendix~B); $f_0$
from Morrow's formula. Repository: the same closed forms from workbook \texttt{Sigm1}, \texttt{Taum1};
$f_0$ is \texttt{Sig0}, else estimated from \texttt{Su} by Eq.~(1) of B\"ohme et al.\ (2026), as for
BP: $f_0=4\fm S_u/(\fm+2S_u)$. Nothing is fitted except the master-curve constants on the uniaxial
$R=-1$ design tests.

\block{Life} The paper gives none; finite lives use the master curve on the index
(Section~\ref{sec:mastercurve}), a repository extension. On fatigue-limit datasets the index error is
$\mathrm{DP}-1$ (Eq.~5).

\block{Repository choices}
\begin{itemize}
\item A negative radicand (compressive mean normal stress) is clipped to 0.
\item $f_0$: workbook \texttt{Sig0}, else the B\"ohme et al.\ (2026) Eq.~(1) estimate from $S_u$, not
  Morrow's formula.
\item The maximum over planes is numerical: a $24\times48$ sphere grid refined by pattern search.
\item Life: the index is the DP of the shared master curve. No \texttt{\_ext} variant.
\end{itemize}

\block{Worked example} Synthetic material, $\fm=300$, $\tm=187.5\MPa$ ($\kappa=1.6$, second branch),
$f_0=450\MPa$: $a_c=2.4366$, $b_c=205.59\MPa$, and both reversed limits give index 1. For tension
$\sigma_a=200$ with mean $\sigma_m=100\MPa$, a plane at $\theta$ from the load axis has
$C_a=\sigma_a\sin\theta\cos\theta$, $N_a=\sigma_a\cos^2\theta$, $N_m=\sigma_m\cos^2\theta$; the
maximum over $x=\cos^2\theta$ of $a_c\sigma_a^2x(1-x)+b_c(\sigma_a+\tm\sigma_m/f_0)x$, checked against a
fine sweep, gives index 0.7856.

\block{Verification} Appendix~B calibration in both branches, continuity at $\kappa=\sqrt{4/3}$,
rotation invariance, the plane maximum against a dense sweep for out-of-phase loading, and the $f_0$
fallback. The paper prints no per-test values. On the 43 Papadopoulos et al.\ \cite{papadopoulos1997}
tests, PI/PCr give mean $-0.4/+1.2\%$ and standard deviation $5.0/4.7\%$, close to the paper's Table~2
(an agreement of statistics, not a per-test reproduction).

File: docs/method-sheets/sheets/PDS.tex
% registry: PDS_SWT, PDS_FS
\methodhead{PDS\_SWT, PDS\_FS}{Albinmousa and Al Hussain (2021): polar damage sum}\label{sheet:PDS}

\block{Source} J.~Albinmousa, M.~Al~Hussain, \emph{Forces in Mechanics} 4 (2021) 100025
\cite{albinmousa2021}, Eqs.~(7)--(19); Tables~3 and~5.

\block{Idea and scope} Damage is not confined to the critical plane: every plane perpendicular to
the free surface contributes, and the damage is the area enclosed by the polar curve of a
critical-plane parameter. The critical-plane value is the peak of that curve. Proposed for
strain-controlled low-cycle fatigue (six alloys, 241 tests) under proportional and
non-proportional tension--torsion, with measured stabilised hysteresis loops.

\block{Inputs}
\begin{center}\small
\begin{tabular}{@{}llp{100mm}@{}}
\toprule
Symbol & Unit & Meaning\\\midrule
$\varphi$ & rad & orientation of a plane perpendicular to the surface ($x$--$y$ plane)\\
$\sigma_\varphi$, $\varepsilon_\varphi$, $\gamma_\varphi$ & MPa, --, -- & normal stress, normal strain, engineering shear strain on plane $\varphi$\\
$\sigma_{\max}(\varphi)$, $\sigma_{n,\max}(\varphi)$ & MPa & maximum over the cycle of $\sigma_\varphi$\\
$\Delta\varepsilon_{\max}(\varphi)$, $\Delta\gamma_{\max}(\varphi)$ & -- & ranges of $\varepsilon_\varphi$ and $\gamma_\varphi$\\
$\sigma_{yt}$ & MPa & tensile yield strength\\
$k_\varphi$ & -- & Fatemi--Socie constant of the polar sum\\
$\nu^{el}$, $\nu^{pl}$ & -- & elastic and plastic Poisson's ratios\\
$D(\varphi)$, $D^s$ & & plane damage and polar damage sum\\
$\alpha$, $\beta$ & & constants of the life law\\
\bottomrule
\end{tabular}
\end{center}

\block{Formulation} With $\sigma_x=0$, the plane transformations are (Eqs.~7a--7e)
\begin{gather}
\sigma_\varphi = \tfrac{\sigma_y}{2}+\tfrac{\sigma_y}{2}\cos2\varphi-\tau_{xy}\sin2\varphi ,\qquad
\varepsilon_\varphi = \tfrac{\varepsilon_x+\varepsilon_y}{2}-\tfrac{\varepsilon_x-\varepsilon_y}{2}\cos2\varphi-\tfrac{\gamma_{xy}}{2}\sin2\varphi ,\\
\tfrac{\gamma_\varphi}{2} = \tfrac{\gamma_{xy}}{2}\cos2\varphi-\tfrac{\varepsilon_x-\varepsilon_y}{2}\sin2\varphi ,\qquad
\varepsilon_x = -(\nu^{el}\varepsilon_y^{el}+\nu^{pl}\varepsilon_y^{pl}) .
\end{gather}
The plane damage is the SWT (Eq.~8) or the Fatemi--Socie (Eq.~9) parameter,
\begin{equation}
D_{SWT}(\varphi) = \sigma_{\max}(\varphi)\,\frac{\Delta\varepsilon_{\max}(\varphi)}{2} ,\qquad
D_{FS}(\varphi) = \frac{\Delta\gamma_{\max}(\varphi)}{2}\Bigl(1+k_\varphi\frac{\sigma_{n,\max}(\varphi)}{\sigma_{yt}}\Bigr) ,
\end{equation}
and the polar damage sum is the enclosed area (Eqs.~10--14),
\begin{equation}
D^s = \frac12\int_0^{2\pi} D(\varphi)^2\,d\varphi .
\label{eq:pds}
\end{equation}

\block{Constants and calibration} $k_\varphi$ is varied until the $D^s$--life points of the axial
and shear tests fall on one band (Fig.~4); $\alpha$, $\beta$ by a power fit. Table~3 reports
$k_\varphi$ from 0.1 to 5.0.

\block{Life} A power law on the polar sum, $D^s=\alpha_n N_f^{\beta_n}$ (SWT) and
$D^s=\alpha_s N_f^{\beta_s}$ (FS), Eqs.~(17)--(19), fitted on axial and shear tests together.

\block{Repository choices}
\begin{itemize}
\item \emph{Elastic version} (maintainer decision): the strains are the linear-elastic strains of
  the stress (Section~\ref{sec:notation}), not measured loops; this is a high-cycle reading of a
  low-cycle method.
\item For one harmonic, on $\n=(\cos\psi,\sin\psi,0)$ with tangent $\mathbf t$:
  $\sigma=\n^{\mathsf T}\Tsig\n$, $\varepsilon=\n^{\mathsf T}\Teps\n$,
  $\gamma=2\,\mathbf t^{\mathsf T}\Teps\n$; maxima and half ranges from Eq.~\eqref{eq:scalar}.
  The integral uses 720 equally spaced planes.
\item $D(\varphi)$ is replaced by $\max(D(\varphi),0)$ before squaring.
\item $k_\varphi$ (\texttt{k\_PDS}) is fitted like $k_{FS}$: minimum life scatter of the R~$=-1$
  tension and torsion failures, $0\le k_\varphi\le10$; on fatigue-limit sets it is set so that both
  limits give the same $D^s$. A value at the search bound is not identifiable.
\item Life: the master curve on $D^s$, fitted on the uniaxial tests (the paper fits axial and shear
  together).
\item Plane stress on the surface only. An in-phase equibiaxial state has no in-plane shear, so
  $D_{FS}=0$ and its load factor is undefined.
\end{itemize}

\block{Worked example} Steel, $E=206\,000\MPa$, $\nu=0.3$, $\sigma_{yt}=727\MPa$, $k_\varphi=1$;
paths with the same von Mises amplitude $400\MPa$:
\begin{center}\small
\begin{tabular}{@{}lccc@{}}
\toprule
Path & $D^s_{SWT}$ (MPa$^2$) & peak $D_{SWT}$ (MPa) & $D^s_{FS}$\\\midrule
tension 400 & 0.4778 & 0.777 & $1.646\cdot10^{-5}$\\
torsion 231 & 0.1335 & 0.337 & $1.728\cdot10^{-5}$\\
tension 283 + torsion 163 at $90^\circ$ & 0.2124 & 0.389 & $1.862\cdot10^{-5}$\\
\bottomrule
\end{tabular}
\end{center}
For tension the peak is $\sigma_a^2/E=0.777\MPa$, the critical-plane SWT value.

\block{Verification} The paper's results rest on measured LCF loops; no per-test value is printed.
Checked: Eqs.~(7a), (7c), (7d); the uniaxial closed form and its peak; convergence of the sum to
Eq.~\eqref{eq:pds}.

File: docs/method-sheets/sheets/PI.tex
% registry: PI
\methodhead{PI}{Papuga and R\r{u}\v{z}i\v{c}ka (2008): integral criterion PI}\label{sheet:PI}

\block{Source} J.~Papuga, M.~R\r{u}\v{z}i\v{c}ka, \emph{Int.\ J.\ Fatigue} 30 (2008) 58--66
\cite{papuga2008}, Eq.~(16), Appendix~A (Eqs.~A.2, A.5); Table~2.

\block{Idea and scope} Stress-based integral fatigue-limit criterion, the companion of the
critical-plane criterion PCr of the same paper: the same kind of per-plane quantity, averaged over
all plane orientations instead of maximised. Proposed for the high-cycle fatigue limit of metals
under multiaxial loading.

\block{Inputs}
\begin{center}\small
\begin{tabular}{@{}llp{100mm}@{}}
\toprule
Symbol & Unit & Meaning\\\midrule
$\psi,\varphi$ & rad & polar and azimuth angles of the plane normal\\
$C_a$ & MPa & shear stress amplitude on the plane: radius of the minimum circumscribed circle of the shear path\\
$N_a$, $N_m$ & MPa & normal stress amplitude and mean on the plane\\
$f_{-1}=\fm$, $t_{-1}=\tm$ & MPa & fully reversed axial and torsion fatigue limits\\
$\kappa=f_{-1}/t_{-1}$ & -- & limit ratio\\
$a_I$, $b_I$ & --, MPa & weights, Eq.~\eqref{eq:pi-coef}\\
$\sigma_{H,m}$ & MPa & mean hydrostatic stress\\
$\sigma_a$, $\sigma_m$ & MPa & uniaxial amplitude and mean of the worked example\\
$\mathrm{DP}$ & -- & index, left-hand side of Eq.~\eqref{eq:pi-main} divided by $f_{-1}$\\
\bottomrule
\end{tabular}
\end{center}

\block{Formulation} Eq.~(16):
\begin{gather}
\sqrt{\frac{1}{4\pi}\int_0^{2\pi}\!\!\int_0^{\pi}
\left[a_I\,C_a^2+b_I\left(N_a+\kappa\,N_m\right)\right]\sin\psi\,d\psi\,d\varphi}\le f_{-1},
\label{eq:pi-main}\\
a_I=\tfrac52\,\kappa^2,\qquad b_I=f_{-1}\,(3-\kappa^2).
\label{eq:pi-coef}
\end{gather}
The orientation average of $N_m$ is $\sigma_{H,m}$, so the mean enters as $b_I\kappa\sigma_{H,m}$. In
uniaxial loading the averages are $\langle C_a^2\rangle=2\sigma_a^2/15$,
$\langle N_a\rangle=\sigma_a/3$, $\langle N_m\rangle=\sigma_m/3$, hence
\begin{equation}
(f_{-1}\,\mathrm{DP})^2=\frac{\kappa^2}{3}\,\sigma_a^2+\frac{f_{-1}(3-\kappa^2)}{3}\,(\sigma_a+\kappa\,\sigma_m).
\label{eq:pi-uni}
\end{equation}
Appendix~A (Eq.~A.2) integrates $N_a=t_{-1}\sin2\varphi\sin^2\psi$ in torsion as a \emph{signed}
quantity (integral 0). An amplitude is non-negative; with $\lvert N_a\rvert$ ($\langle\lvert N_a\rvert\rangle=4t_{-1}/(3\pi)$)
reversed torsion at $t_{-1}$ gives
\begin{equation}
\mathrm{DP}=\sqrt{1+(3-\kappa^2)\,\frac{4}{3\pi\kappa}} ,
\label{eq:pi-tor}
\end{equation}
not 1. The axial calibration (Eq.~A.5) holds.

\block{Constants and calibration} $a_I$, $b_I$ in closed form from $f_{-1}$ and $t_{-1}$
(Appendix~A). The repository uses the workbook \texttt{Sigm1}, \texttt{Taum1}; nothing is fitted
except the master-curve constants on the uniaxial $R=-1$ design tests.

\block{Life} None: a fatigue-limit criterion. The repository reads finite lives on the master curve
of the index (Section~\ref{sec:mastercurve}).

\block{Repository choices}
\begin{itemize}
\item Eq.~\eqref{eq:pi-main} as printed, with $N_a\ge0$. Reversed tension gives exactly 1; reversed
  torsion gives Eq.~\eqref{eq:pi-tor}. This property of the published criterion is kept visible,
  not re-calibrated.
\item Sphere average on a 48$\times$192 Gauss--Legendre/azimuth grid (weights summing to 1); the
  non-smooth $\lvert N_a\rvert$ integrates to about $4\cdot10^{-4}$ relative.
\item A negative radicand (compressive mean normal stress) is clipped to 0.
\item The index is the DP of the master curve. No \texttt{\_ext} variant.
\end{itemize}

\block{Worked example} Synthetic material: $f_{-1}=300$, $t_{-1}=187.5\MPa$ ($\kappa=1.6$). The index
is 1 in reversed tension at $f_{-1}$ (Eq.~A.5). Reversed torsion at $t_{-1}$: index 1.0567, equal to
Eq.~\eqref{eq:pi-tor}. Tension $\sigma_a=200$ with $\sigma_m=100\MPa$: index 0.7452, equal to
Eq.~\eqref{eq:pi-uni}.

\block{Verification} The paper prints no per-test values (its 119 tests are listed in Papuga's
thesis), only group statistics (Table~2). Checked: the parameters of Eq.~\eqref{eq:pi-coef}; the
Appendix~A sphere averages ($\langle C_a^2\rangle=\tfrac25t^2$ in torsion, $\tfrac{2}{15}f^2$ and
$\langle N_a\rangle=f/3$ in axial loading); the axial calibration and the torsion inconsistency;
the hydrostatic mean term; rotation invariance. The method audit reports that on the 43 tests of
Papadopoulos et al.\ (1997), Table~1, PI gives a mean of $-0.4\%$ and an SD of $5.0\%$, close to the
paper's Table~2; this comparison is not a test.

File: docs/method-sheets/sheets/RFB.tex
% registry: RFB
\methodhead{RFB}{Robert, Fogue and Bahuaud (1994): integral criterion}\label{sheet:RFB}

\block{Source} J.-L.~Robert, M.~Fogue, J.~Bahuaud, in \emph{Automation in Fatigue and Fracture:
Testing and Analysis}, ASTM STP 1231 (1994) 369--387 \cite{robert1994}, Eqs.~(8), (15)--(25), (27),
Appendix; Tables~1--3.

\block{Idea and scope} Integral criterion. On each plane a damage indicator combines linearly the
largest projected shear stress amplitude, the normal stress amplitude and the normal mean stress;
its quadratic mean over all planes through the point is compared with the fully reversed axial
strength. Three weights calibrate the integral to reversed tension, reversed torsion and pulsating
tension. Proposed for periodic multiaxial stress states, and for random ones after counting, at a
given life; valid for $0.577<t_{-1}/s_{-1}<0.866$.

\block{Inputs}
\begin{center}\small
\begin{tabular}{@{}llp{100mm}@{}}
\toprule
Symbol & Unit & Meaning\\\midrule
$\mathbf h$, $S$ & -- & plane normal and the unit sphere ($\lvert S\rvert=4\pi$)\\
$\psi$ & rad & direction of a line in the plane $\mathbf h$\\
$\tau_{h\psi,a}$ & MPa & amplitude of the shear stress projected on line $\psi$\\
$\sigma_{hh,a}$, $\sigma_{hh,m}$ & MPa & normal stress amplitude and mean on the plane\\
$E_h$ & MPa & damage indicator of the plane, Eq.~\eqref{eq:rfb-eh}\\
$E$ & -- & validity index, Eq.~\eqref{eq:rfb-main}; $I$ in Eq.~(27)\\
$s_{-1}=\fm$, $t_{-1}=\tm$ & MPa & fully reversed axial and torsion strengths (fatigue limits in the repository)\\
$s_0$ & MPa & pulsating ($R=0$) axial strength, maximum stress\\
$\sigma_u$ & MPa & ultimate tensile strength (estimate of $s_0$)\\
$k=s_{-1}^2/t_{-1}^2$, $D$ & --, -- & limit-ratio square and discriminant of Eq.~\eqref{eq:rfb-ab}\\
$a$, $b$, $d$ & -- & weights of the shear amplitude, normal amplitude and normal mean\\
$c$ & -- & further weight of the paper's general indicator, set to 0 by Eq.~(25)\\
$\sigma_A$, $\sigma_M$; $\tau_A$, $\tau_M$ & MPa & axial and torsional amplitude and mean on the Haigh curves\\
$\sigma_a$, $\tau_a$ & MPa & bending and torsion amplitudes of the worked example\\
\bottomrule
\end{tabular}
\end{center}

\block{Formulation} With $c=0$ (Eq.~25), the plane indicator and the failure condition
(Eqs.~8, 15--16) are
\begin{gather}
E_h=a\max_{\psi}\tau_{h\psi,a}+b\,\sigma_{hh,a}+d\,\sigma_{hh,m},
\label{eq:rfb-eh}\\
E=\frac{1}{s_{-1}}\sqrt{\frac{1}{4\pi}\int_S E_h^2\,dS}=1 .
\label{eq:rfb-main}
\end{gather}
Reversed tension, reversed torsion and pulsating tension at the limits ($\sigma_A=\sigma_M=s_0/2$)
give, in this order, the conditions of Eqs.~(20), (21) and (24),
\begin{equation}
2a^2+3b^2+4ab=15,\qquad 6a^2+4b^2+7ab=15\,k,\qquad 15+3d^2+6bd+4ad=60\,\frac{s_{-1}^2}{s_0^2},
\label{eq:rfb-cal}
\end{equation}
solved in the Appendix as
\begin{gather}
D=225\left(1-\frac{8(k-3)^2}{25}\right),\qquad b^2=\frac{15-\sqrt D}{2},\qquad a^2=\frac{12k-21+b^2}{2},
\label{eq:rfb-ab}\\
d=\frac{-(3b+2a)+\sqrt{(3b+2a)^2+3\,(60\,s_{-1}^2/s_0^2-15)}}{3}.
\label{eq:rfb-d}
\end{gather}
Real weights exist only for $4/3<k<3$, i.e.\ $0.577<t_{-1}/s_{-1}<0.866$. The Haigh curves in tension
(Eq.~19) and torsion (Eq.~23) follow as
\begin{equation}
15\,s_{-1}^2E^2=15\,\sigma_A^2+3d^2\sigma_M^2+2d(3b+2a)\,\sigma_A\sigma_M ,\qquad
15\,s_{-1}^2E^2=15\,k\,\tau_A^2+4d^2\tau_M^2 ,
\label{eq:rfb-haigh}
\end{equation}
where the mean shear acts only through the normal stresses of oblique planes.

\block{Constants and calibration} $a,b,d$ in closed form from $s_{-1}$, $t_{-1}$, $s_0$; nothing is
fitted statistically. The paper uses the strengths at the target life $N$; the repository uses the
workbook fatigue limits \texttt{Sigm1}, \texttt{Taum1} and \texttt{Sig0}, or, without
\texttt{Sig0}, the estimate $s_0=4s_{-1}\sigma_u/(s_{-1}+2\sigma_u)$ of B\"ohme, Papuga and Lange
(2026), Eq.~(1), from \texttt{Su}. Only the master-curve constants are fitted, on the uniaxial
$R=-1$ design tests.

\block{Life} The paper applies the criterion with the strengths at life $N$. The repository returns
the validity index $E$ computed with the fatigue limits and reads finite lives on the master curve
of $E$ (Section~\ref{sec:mastercurve}).

\block{Repository choices}
\begin{itemize}
\item Misprints corrected: Eq.~(16) prints $1/\pi$ instead of the $1/(4\pi)$ required by Eqs.~(8) and
  (18)--(24); the Appendix omits the $\tfrac12$ under the root of $a$, required by Eqs.~(20) and (24);
  Eq.~(18) is read with $E^2$ where $E$ is printed.
\item Fatigue limits replace the strengths at life $N$ (see Life).
\item $t_{-1}/s_{-1}$ outside $(0.577,0.866)$ raises \texttt{MaterialScopeError}: the model is skipped
  on that material (eligibility \texttt{out\_of\_scope}), e.g.\ AISI316L with $t_{-1}/s_{-1}=0.517$.
\item For a single harmonic, $\max_\psi\tau_{h\psi,a}$ is the radius of the minimum circumscribed
  circle of the shear path on the plane.
\item Sphere average on a 48$\times$192 Gauss--Legendre grid.
\end{itemize}

\block{Worked example} Steel of Table~2: $s_{-1}=361$, $t_{-1}=228$, $s_0=600\MPa$. In-phase reversed
bending $\sigma_a=250\MPa$ with torsion $\tau_a=120\MPa$: $E=0.8698$.

\block{Verification} Checked for the three materials of Tables~1--3
($s_{-1},t_{-1},s_0$ = 423, 287, 712; 361, 228, 600; 695, 415, 1040\MPa): the Appendix solves
Eqs.~\eqref{eq:rfb-cal}, and the printed $a$ violates Eq.~(20); the three calibration points give
$E=1$; the Haigh curves Eqs.~\eqref{eq:rfb-haigh}, to $4\cdot10^{-4}$; the validity range. Tables~1--3:
the validity parameter $I$ is reproduced to print rounding (0.006) on 52 of 59 tests. Strict
\texttt{xfail}s: Table~1 rows 1, 2, 5, 6, 7, 12 (biaxial tension--pressure, 0.006--0.015 off,
unresolved) and Table~3 row 11 ($\delta=45^\circ$, printed 1.04 against 1.073 from Eq.~(16), which
breaks the paper's own phase series).
