Repository: andreachiocca/multiaxial-fatigue

# Method sheets (LaTeX)

One LaTeX document that states every registered criterion as its paper defines it, for reuse in
the FABER WG4.3 review article.

- `methods.tex`: the master file (preamble, shared macros, `\input` of each sheet).
- `notation.tex`: the notation shared by all sheets (frame, harmonic loading, invariants, plane
  quantities, material constants, master curve, load-equivalent error, plane search).
- `sheets/<NAME>.tex`: one sheet per method. The first line is `% registry: NAME` (several names
  separated by commas when one sheet covers variants). Every sheet has the blocks Source, Idea and

File: docs/method-sheets/sheets/SIH.tex
% registry: SIH
\methodhead{SIH}{Zenner, Heidenreich and Richter: shear stress intensity hypothesis}\label{sheet:SIH}

\block{Source} H.~Zenner, A.~Simb\"urger, J.~Liu, \emph{Int.\ J.\ Fatigue} 22 (2000) 137--145
\cite{zenner2000}, Eqs.~(4)--(7), Table~1. The hypothesis is that of Zenner, Heidenreich and
Richter (1983); the shear amplitude for a rotating shear vector is defined in Liu (1991) and Liu
and Zenner (1993), which were not consulted.

\block{Idea and scope} Integral approach. The squared shear and normal stress amplitudes, each
corrected by its mean stress, are averaged over all planes through the point. The mean square of
the shear stress over all planes is proportional to $J_2'$ (Novozhilov, Eq.~4). So for constant
principal directions the hypothesis reduces to the octahedral criterion. When the principal
directions rotate, the shear amplitude is spread over more planes instead of being lowered on the
worst one. Proposed for fatigue limits of ductile steels ($R_m$ = 400--1600\MPa) with
$0.577\le\tau_W/\sigma_W\le0.866$. The source covers alternating and static normal and shear
stresses, phase shifts, different frequencies and non-sinusoidal waveforms (179 test series,
Table~2).

\block{Inputs}
\begin{center}\small
\begin{tabular}{@{}llp{100mm}@{}}
\toprule
Symbol & Unit & Meaning\\\midrule
$\gamma,\varphi$ & rad & polar and azimuth angles of the plane normal, $\gamma\in[0,\pi]$, $\varphi\in[0,2\pi)$\\
$\tau_{\gamma\varphi,a}$, $\tau_{\gamma\varphi,m}$ & MPa & shear stress amplitude and mean on the plane\\
$\sigma_{\gamma\varphi,a}$, $\sigma_{\gamma\varphi,m}$ & MPa & normal stress amplitude and mean on the plane\\
$\sigma_W=\fm$, $\tau_W=\tm$ & MPa & fully reversed axial and torsion limits\\
$\sigma_{Sch}$, $\tau_{Sch}$ & MPa & pulsating ($R=0$) axial and torsion limits, maximum stress\\
$a,b$ & -- & weights of the shear and normal terms\\
$m$, $n$ & MPa$^{-2}$, MPa$^{-1}$ & mean shear and mean normal stress sensitivities\\
$\sigma_{eq,a}$ & MPa & equivalent stress amplitude, Eq.~\eqref{eq:sih}\\
\bottomrule
\end{tabular}
\end{center}

\block{Formulation} The equivalent stress amplitude (Eq.~6) and the failure condition are
\begin{equation}
\sigma_{eq,a}=\left\{\frac{15}{8\pi}\int_0^{\pi}\!\!\int_0^{2\pi}\Bigl[a\,\tau_{\gamma\varphi,a}^2\bigl(1+m\,\tau_{\gamma\varphi,m}^2\bigr)
+b\,\sigma_{\gamma\varphi,a}^2\bigl(1+n\,\sigma_{\gamma\varphi,m}\bigr)\Bigr]\sin\gamma\,d\gamma\,d\varphi\right\}^{1/2}=\sigma_W .
\label{eq:sih}
\end{equation}
The constants (Table~1) make the four limits exact:
\begin{gather}
a=\tfrac15\Bigl[3\Bigl(\frac{\sigma_W}{\tau_W}\Bigr)^2-4\Bigr],\qquad
b=\tfrac15\Bigl[6-2\Bigl(\frac{\sigma_W}{\tau_W}\Bigr)^2\Bigr],\\
a\,m=\frac{\sigma_W^2-(\sigma_W/\tau_W)^2(\tau_{Sch}/2)^2}{\tfrac{12}{7}(\tau_{Sch}/2)^4},\qquad
b\,n=\frac{\sigma_W^2-(\sigma_{Sch}/2)^2-\tfrac{4}{21}\,a\,m\,(\sigma_{Sch}/2)^4}{\tfrac{15}{14}(\sigma_{Sch}/2)^3}.
\end{gather}
Here $12/7$, $4/21$ and $15/14$ are $\tfrac{15}{8\pi}\oint$ of $\tau^4$ (torsion), $\tau^4$
(tension) and $\sigma^3$ (tension) for unit stresses. When $\tau_{Sch}$ is not measured (Eq.~7),
\begin{equation}
\tau_{Sch}=\frac{4\,\tau_W}{2\sigma_W/\sigma_{Sch}+1}.
\end{equation}
With $a=1$, $b=0$ and no means, Eq.~\eqref{eq:sih} is Eq.~(5), which gives $\tau_W/\sigma_W=1/\sqrt3$;
for constant principal directions it equals $\tfrac{3}{\sqrt2}\tau_{oct,a}$ (Eq.~5b).

\block{Constants and calibration} $a,b,m,n$ from $\sigma_W,\tau_W,\sigma_{Sch},\tau_{Sch}$; nothing
is fitted. The source says $\sigma_{Sch}$ may be estimated from the mean stress sensitivity, but
gives no formula.

\block{Life} None: a fatigue-limit criterion. Section~6 states that lives under variable amplitude
need damage sums integrated per plane. The repository reads finite lives on the master curve of
the index $\sigma_{eq,a}/\sigma_W$ (Section~\ref{sec:mastercurve}).

\block{Repository choices}
\begin{itemize}
\item Shear amplitude of a rotating shear vector: half the longest chord of the single-harmonic
  ellipse, i.e.\ its minimum circumscribed circle radius (maintainer decision; the source
  definition is not available). The quadratic amplitude $\sqrt{s^2+c^2}$ is selectable. Section~3
  states that Eq.~(5) does not depend on the phase between $\sigma_x$ and $\tau_{xy}$. That holds
  exactly with the quadratic amplitude; with the longest chord, Eq.~(5) drops by 7\% at
  $90^\circ$ for $\tau_{xy,a}=\sigma_{x,a}/2$.
\item $\tau_{\gamma\varphi,m}$ is the magnitude of the mean shear vector.
\item Mean stresses require \texttt{Sig0}; \texttt{Tau0} defaults to Eq.~(7).
\item $\tau_W/\sigma_W$ outside $[0.577,0.866]$ is out of material scope. A negative integral is
  clipped to zero.
\item 32$\times$64 Gauss--Legendre $\times$ azimuth quadrature; the model returns
  $\sigma_{eq,a}/\sigma_W$.
\end{itemize}

\block{Worked example} Hard steel of Nishihara and Kawamoto, $\sigma_W=313.9$,
$\tau_W=196.2\MPa$ ($\tau_W/\sigma_W=0.625$): $a=0.7358$, $b=0.1761$. Bending--torsion limits of
Papadopoulos et al.\ (1997), Table~1. In phase, $\sigma_a=138.1$, $\tau_a=167.1\MPa$: index 0.959
with either amplitude. At $90^\circ$, $\sigma_a=150.2$, $\tau_a=181.7\MPa$: index 0.998 with the
longest chord, 1.042 with the quadratic amplitude.

\block{Verification} Checked: the Table~1 factors as sphere integrals; the four limits exact; Eq.~(5)
and Eq.~(5b); the Section~3 phase independence (quadratic amplitude). The paper gives only the
statistics of 179 series (Table~2), not the series.

File: docs/method-sheets/sheets/SINES.tex
% registry: SINES
\methodhead{SINES}{Sines (1959): deviatoric amplitude and mean hydrostatic stress}\label{sheet:SINES}

\block{Source} G.~Sines, in G.~Sines, J.~L.~Waisman (eds.), \emph{Metal Fatigue}, McGraw-Hill, New
York (1959) \cite{sines1959}. Implemented in the form restated and applied by Papadopoulos et al.,
\emph{Int.\ J.\ Fatigue} 19 (1997) 219--235 \cite{papadopoulos1997}, Eqs.~(62)--(64), p.~9; Table~1.

\block{Idea and scope} Stress-invariant fatigue-limit criterion, the oldest of the invariant criteria
in common use. As in Crossland (Sheet~\ref{sheet:CROSSLAND}) the amplitude of $\sqrt{J_2}$ drives
fatigue, but only the \emph{mean} hydrostatic stress shifts the limit; the hydrostatic amplitude has
no effect. Proposed for the high-cycle fatigue limit of metals with mean stresses.

\block{Inputs}
\begin{center}\small
\begin{tabular}{@{}llp{100mm}@{}}
\toprule
Symbol & Unit & Meaning\\\midrule
$\fm$, $\tm$ & MPa & fully reversed tension (bending) and torsion fatigue limits\\
$f_0$ & MPa & repeated ($R=0$) bending limit in Eq.~\eqref{eq:sines-63}; with the Goodman estimate below it is the amplitude (equal to the mean) of the $R=0$ cycle\\
$\sigma_u=S_u$ & MPa & ultimate tensile strength (written $\sigma_f$ in the paper's Eq.~64)\\
$\sqrt{J_{2,a}}$ & MPa & amplitude of $\sqrt{J_2}$, the enclosing radius defined in Sheet~\ref{sheet:CROSSLAND}\\
$\sigma_{H,m}$ & MPa & mean hydrostatic stress, $\tr\Sm/3$\\
$\kappa$, $\lambda$ & --, MPa & constants of the criterion (this $\kappa$ is not the ratio of Section~\ref{sec:notation})\\
$\mathrm{DP}$ & -- & fatigue index, Eq.~\eqref{eq:sines-index}\\
\bottomrule
\end{tabular}
\end{center}

\block{Formulation} Papadopoulos et al.\ write Sines' criterion as (Eq.~62)
\begin{equation}
\sqrt{J_{2,a}} + \kappa\,\sigma_{H,m} \le \lambda .
\label{eq:sines-main}
\end{equation}
Sines' own calibration (Eq.~63) uses the fully reversed and repeated bending limits,
\begin{equation}
\kappa = \frac{3\,\tm}{f_0} - \sqrt3 , \qquad \lambda = \tm .
\label{eq:sines-63}
\end{equation}
With the Goodman estimate $f_0=\fm/(1+\fm/\sigma_u)$ and the torsion-to-bending ratio implied by the
criterion, $\tm=\fm/\sqrt3$, this becomes the form evaluated in the paper's Table~1 (Eq.~64):
\begin{equation}
\sqrt{J_{2,a}} + \kappa\,\sigma_{H,m} \le \tm , \qquad \kappa = \frac{\sqrt3\,\fm}{\sigma_u} .
\label{eq:sines-64}
\end{equation}
The repository returns the index
\begin{equation}
\mathrm{DP} = \frac{\sqrt{J_{2,a}} + \kappa\,\sigma_{H,m}}{\tm} , \qquad \kappa = \frac{\sqrt3\,\fm}{S_u} .
\label{eq:sines-index}
\end{equation}

\block{Constants and calibration} Paper: $\kappa$ from the reversed and repeated bending limits
(Eq.~63). Repository: the closed form of Eq.~\eqref{eq:sines-64} from the workbook $\fm$, $\tm$ and
$S_u$; a measured $f_0$ (\texttt{Sig0}) is not used. Only the master-curve constants are fitted, on
the uniaxial $R=-1$ design tests.

\block{Life} No native life law. The index is the damage parameter of the shared master curve
(Section~\ref{sec:mastercurve}), a repository extension of a fatigue-limit criterion.

\block{Repository choices}
\begin{itemize}
\item The printed Eq.~(64) coefficient $\kappa=\sqrt3\,\fm/S_u$, independent of $\tm$, as in the
  paper's Table~1. Fully reversed tension at $\fm$ therefore gives the index $\fm/(\sqrt3\,\tm)$,
  which is 1 only when $\tm=\fm/\sqrt3$. Eq.~(63) with the Goodman $f_0$ would miss the paper's
  mean-stress rows by up to 11 points.
\item $\sqrt{J_{2,a}}$ is the exact enclosing radius of the single-harmonic deviatoric ellipse, as in
  Crossland.
\item The index is the damage parameter of the master curve, for finite-life comparisons.
\item Case-level model: no plane search and no \texttt{\_ext} variant.
\end{itemize}

\block{Worked example} Synthetic material $\fm=300$, $\tm=200$, $S_u=800\MPa$: $\kappa=0.6495$. Torsion
at $\tm$ gives index~1; tension at $\fm$ gives $0.8660$ ($=\fm/(\sqrt3\,\tm)$). Tension
$\sigma_a=200\MPa$ with mean $\sigma_m=150\MPa$: index $0.7397$, equal to
$(\sigma_a/\sqrt3+\kappa\,\sigma_m/3)/\tm$.

\block{Verification} Papadopoulos et al.\ (1997) Table~1 is reproduced for $\delta=0^\circ$,
$90^\circ$ and $180^\circ$ with the printed Eq.~(64). The rows at intermediate phase shifts are
strict xfails: the table used $\sin\delta$ for the $\sin^2\delta$ of Eq.~(44). Rows~14 and~15
(42CrMo4) are 0.3 points off and kept as strict xfails (unresolved).

File: docs/method-sheets/sheets/SSF.tex
% registry: SSF
\methodhead{SSF}{Anes, Reis, Li, Fonte and de Freitas (2014): stress scale factor}\label{sheet:SSF}

\block{Source} V.~Anes, L.~Reis, B.~Li, M.~Fonte, M.~de Freitas, \emph{Int.\ J.\ Fatigue} 62 (2014)
21--33 \cite{anes2014}, Eqs.~(29)--(31); Tables~4--10, Section~4.5, Figs.~12--14.

\block{Idea and scope} Criteria such as Crossland, Matake or Dang Van weight the axial stress against
the shear stress with a constant derived from the fatigue limits. Anes et al.\ measure this ``stress
scale factor'' (ssf) on proportional tension--torsion tests, find that it depends on the axial stress
level and on the amplitude ratio, and fit an ssf surface. Along a non-proportional path the
instantaneous ssf turns each instant of the axial stress into an equivalent shear stress, compared
with the pure-shear S--N curve. Proposed for finite-life tension--torsion fatigue of high-strength
42CrMo4; mean stresses are not addressed (all tests at $R=-1$).

\block{Inputs}
\begin{center}\small
\begin{tabular}{@{}llp{100mm}@{}}
\toprule
Symbol & Unit & Meaning\\\midrule
$\sigma(t)$, $\tau(t)$ & MPa & axial normal stress and shear stress acting in the same plane (tension--torsion)\\
$\sigma_a$, $\tau_a$ & MPa & their amplitudes\\
$\lambda$ & rad & load angle, Eq.~\eqref{eq:ssf-lambda}\\
$\mathrm{ssf}(\sigma,\lambda)$ & -- & stress scale factor, Eq.~\eqref{eq:ssf-surface}\\
$a$; $b$, $c$, $d$ & --; MPa$^{-1}$, MPa$^{-2}$, MPa$^{-3}$ & stress coefficients of the ssf surface\\
$f$, $g$, $h$, $i$ & rad$^{-2}$, \dots, rad$^{-5}$ & angle coefficients of the ssf surface (no $e$ term)\\
$\tau_{eqv}$ & MPa & equivalent shear stress, Eq.~\eqref{eq:ssf-main}\\
$N_f$ & cycles & life\\
$AB$, $AC$, $AD$ & MPa & S--N trend lines at a given life: shear stress of a case, pure-shear reference, axial stress of the case; $BC=AC-AB$\\
\bottomrule
\end{tabular}
\end{center}

\block{Formulation} Eqs.~(29)--(31):
\begin{gather}
\tau_{eqv} = \max_t\Bigl[\tau(t) + \mathrm{ssf}(\lambda,\sigma)\,\sigma(t)\Bigr] , \label{eq:ssf-main}\\
\lambda = \tan^{-1}\frac{\tau}{\sigma} , \label{eq:ssf-lambda}\\
\mathrm{ssf}(\sigma,\lambda) = a + b\sigma + c\sigma^2 + d\sigma^3 + f\lambda^2 + g\lambda^3 + h\lambda^4 + i\lambda^5 ,
\label{eq:ssf-surface}
\end{gather}
with, for the paper's 42CrMo4, $a=2.69$, $b=-9.90\times10^{-3}$, $c=1.69\times10^{-5}$,
$d=-9.52\times10^{-9}$, $f=-5.99$, $g=11.72$, $h=-8.04$, $i=1.63$ ($\sigma$ in MPa, $\lambda$ in rad).
Under non-proportional loading the instantaneous stresses enter Eq.~\eqref{eq:ssf-surface}, so
$\lambda(t)$ and $\mathrm{ssf}(t)$ vary along the cycle (Section~4.5).

\block{Constants and calibration} Paper (Tables~4--9): for each proportional case, axial ($AD$) and shear
($AB$) S--N trend lines are fitted, together with the pure-shear reference ($AC$, case~2:
$\tau_a=864.78\,N_f^{-0.061}$). At each life $\mathrm{ssf}=(AC-AB)/AD$, the shear increment needed to
reach the pure-shear curve per unit axial stress, and Eq.~(31) is regressed on these points
($R^2=0.98$). This needs proportional tension--torsion S--N data at several amplitude ratios plus pure
tension and pure torsion (cases~1--5). Repository: only the published surface (maintainer decision).
The eight coefficients are required constants \texttt{a\_SSF}, \dots, \texttt{i\_SSF}, without them the
model is skipped; the paper's values are in the published-constants record
\texttt{Calibrations/42CrMo4\_Reis/SSF\_published.json}, read by \texttt{--constants}. No per-material
recalibration and no refit. The workbook 42CrMo4\_Reis holds the tests the surface was fitted on, so
its SSF results are in-sample (the paper's case~6 is the only test not used in the fit).

\block{Life} No native life law in the repository. In the paper $\tau_{eqv}$ is read on the pure-shear
S--N curve; the repository fits the shared master curve (Section~\ref{sec:mastercurve}) with
$\mathrm{DP}=\tau_{eqv}$ on the pure torsion $R=-1$ failures (design set: torsion), a power law as in
the paper.

\block{Repository choices}
\begin{itemize}
\item Published surface only, with the coefficients as printed (maintainer decisions); they miss the
  paper's Table~9 by up to 0.06.
\item Magnitudes: $\lambda=\tan^{-1}(|\tau|/|\sigma|)\in[0,\pi/2]$ and
  $\tau_{eqv}=\max_t\bigl[|\tau(t)|+\mathrm{ssf}(|\sigma(t)|,\lambda(t))\,|\sigma(t)|\bigr]$, so the result
  does not depend on axis sign conventions; it equals the signed form of Fig.~14 wherever $\tau$ and
  $\sigma$ share the sign.
\item The cycle is sampled at 4096 points.
\item Scope: fully reversed loading with one normal and one shear stress in the same plane; anything
  else raises \texttt{LoadingScopeError}.
\item A warning when $|\sigma|$ exceeds $737\MPa$, the largest axial amplitude behind the fit.
\item Life: master curve on the pure torsion failures (\texttt{design\_loading = "torsion"}).
\item Cross-batch use: the surface may be applied to another batch of the same steel only through a
  transfer with 42CrMo4\_Reis as the design batch; results are then out of sample.
\end{itemize}

\block{Worked example} Published coefficients. Proportional case~4 at $10^5$ cycles (Table~7),
$\sigma_a=480$, $\tau_a=277\MPa$: $\lambda=0.52$~rad, $\mathrm{ssf}=0.279$ (Table~7: 0.32),
$\tau_{eqv}=411.0\MPa$ (pure-shear reference $428\MPa$). Non-proportional case~6, $\sigma_a=510$,
$\tau_a=294\MPa$ at $90^\circ$: $\tau_{eqv}=415.3\MPa$ (text, p.~31: $434\MPa$). Both gaps come from
the rounding of the printed coefficients.

\block{Verification} Tables~5--8 are reproduced from the Table~4 trend lines (the calibration
procedure). Two printed cells are misprints and strict xfails: Table~5 prints $BC=0$ for case~1, where
it should be $AC-AB=AC$; Table~8 prints $AC=508$ at $10^3$ cycles, where it should be 567; in both, the
table's own ssf column uses the correct value. Table~9: Eq.~(31) as printed matches within 0.06 (RMS
gap below 0.035). Case~6: the ssf history spans 0.37--0.79 as in Fig.~13; the peak $\tau_{eqv}$ is
$415\MPa$ against the printed 434, and matching within 1\,\% is a strict xfail. Also checked:
proportional peaks, pure torsion as the reference, the scope errors and the published-constants
record.

File: docs/method-sheets/sheets/SWT.tex
% registry: SWT
\methodhead{SWT}{Smith, Watson and Topper (1970): stress--strain function, critical-plane extension}\label{sheet:SWT}

\block{Source} K.~N.~Smith, P.~Watson, T.~H.~Topper, \emph{J.\ Mater.} 5(4) (1970) 767--778
\cite{smith1970}, p.~769. The paper has no DOI. The critical-plane extension is not in the 1970
paper; the repository's guide attributes it to later work (Socie 1987; Socie and Marquis 2000).

\block{Idea and scope} Damage is driven by the normal strain amplitude multiplied by the largest
tensile stress that opens the crack. The product accounts for the mean stress without a separate
correction, and a fully compressive cycle causes no damage. Proposed for uniaxial mean-stress
effects; in its critical-plane form, for materials that fail mainly by tensile (mode~I) cracking.

\block{Inputs}
\begin{center}\small
\begin{tabular}{@{}llp{100mm}@{}}
\toprule
Symbol & Unit & Meaning\\\midrule
$\sigma_{\max}$ & MPa & maximum tensile stress of the uniaxial cycle\\
$\varepsilon_a$ & -- & uniaxial strain amplitude\\
$E$, $\nu$ & MPa, -- & Young's modulus and Poisson's ratio (elastic strains, Section~\ref{sec:notation})\\
$\n$ & -- & unit normal of a candidate plane (local $z$ axis)\\
$\sigma_{n,m}$, $\sigma_{n,a}$ & MPa & mean and amplitude of the normal stress on the plane, Eqs.~\eqref{eq:plane}, \eqref{eq:scalar}\\
$\sigma_{n,\max}$ & MPa & largest normal stress on the plane over the cycle, clipped at zero\\
$\Delta\varepsilon_n$, $\varepsilon_{n,a}$ & -- & range and amplitude ($\Delta\varepsilon_n/2$) of the normal strain on the plane\\
$\sigma_f'$, $\varepsilon_f'$ & MPa, -- & fatigue strength and ductility coefficients of the strain--life curve\\
$b$, $c$ & -- & fatigue strength and ductility exponents of the strain--life curve\\
$N_f$ & cycles & life to failure\\
$\sigma_a$, $\tau_a$ & MPa & fully reversed axial and shear stress amplitudes (closed forms)\\
$\mathrm{DP}$ & MPa & damage parameter returned by the repository\\
\bottomrule
\end{tabular}
\end{center}

\block{Formulation} The paper defines the damage function as $\sigma_{\max}\varepsilon_a$ and uses
it as the equivalent stress (p.~769)
\begin{equation}
\sqrt{\sigma_{\max}\,\varepsilon_a\,E} = \text{constant at a given life},
\qquad \sigma_{\max}>0 .
\label{eq:swt-main}
\end{equation}
A cycle with $\sigma_{\max}\le0$ causes no damage. Combined with the Basquin and Manson--Coffin
curves it gives the common life relation
\begin{equation}
\sigma_{\max}\,\varepsilon_a = \frac{\sigma_f'^2}{E}(2N_f)^{2b} + \sigma_f'\,\varepsilon_f'\,(2N_f)^{b+c} .
\label{eq:swt-life}
\end{equation}
The critical-plane extension evaluates, on each plane,
\begin{equation}
\mathrm{DP} = \sigma_{n,\max}\,\varepsilon_{n,a},\qquad
\varepsilon_{n,a} = \tfrac12\lvert\Delta\varepsilon_n\rvert,\qquad
\sigma_{n,\max} = \max(\sigma_{n,m}+\sigma_{n,a},\,0) .
\label{eq:swt-plane}
\end{equation}
\emph{Critical plane}: the plane of largest normal strain range $\Delta\varepsilon_n$; ties go to
the larger DP (Section~\ref{sec:planes}). \texttt{SWT\_ext} is the largest DP over all planes.
\emph{Shear amplitude}: the parameter uses no shear quantity, so the plane shear rule
(\texttt{np\_shear\_rule}, default \texttt{rss}) and the global selection of
\texttt{docs/shear-amplitude.md} do not change its value.

\block{Constants and calibration} None. In the original form the constants of the life relation
are $\sigma_f'$, $b$, $\varepsilon_f'$, $c$ of the uniaxial strain--life curve. The repository fits
only the master curve. With elastic strains, fully reversed tension gives $\mathrm{DP}=\sigma_a^2/E$
and fully reversed torsion (plane at $45^\circ$) $\mathrm{DP}=(1+\nu)\tau_a^2/E$, so equal damage at
the two limits implies $\tm/\fm = 1/\sqrt{1+\nu}\approx0.88$ for $\nu=0.3$.

\block{Life} The paper uses Eq.~\eqref{eq:swt-life}. The repository uses the master curve on DP,
Eq.~\eqref{eq:mastercurve}, fitted on the uniaxial $R=-1$ design set.

\block{Repository choices}
\begin{itemize}
\item DP is the product $\sigma_{\max}\varepsilon_a$, not $\sqrt{\sigma_{\max}\varepsilon_a E}$. The
  transform is monotone: master-curve lives are unchanged, but the fitted exponent and the
  log-damage errors are doubled.
\item $\sigma_{n,\max}$ is clipped at zero, so a fully compressive cycle gives $\mathrm{DP}=0$.
\item The critical-plane extension is not in the 1970 paper.
\item Strains are linear elastic (Section~\ref{sec:notation}).
\item Life from the shared master curve instead of Eq.~\eqref{eq:swt-life}.
\end{itemize}

\block{Worked example} Synthetic material, $E=200\,000\MPa$, $\nu=0.3$, zero-mean unless stated:
tension $\sigma_a=300\MPa$ gives $\mathrm{DP}=0.4500\MPa$ ($=\sigma_a^2/E$); torsion
$\tau_a=200\MPa$ gives $0.2600\MPa$ ($=(1+\nu)\tau_a^2/E$); tension $\sigma_a=300\MPa$ with a mean of
$150\MPa$ gives $0.6750\MPa$ ($=(150+300)\cdot300/E$); a cycle of mean $-400\MPa$ and amplitude
$100\MPa$ gives $0.0$. The limit ratio of equal DP is $1/\sqrt{1+\nu}=0.877$.

\block{Verification} \texttt{tests/methods/test\_swt.py}: the uniaxial product with tensile, zero
and compressive means, and zero damage for a fully compressive cycle. Not reproduced: the 1970
experimental data or any multiaxial dataset.

File: docs/method-sheets/sheets/SWTD.tex
% registry: SWTD
\methodhead{SWTD}{Kujawski (2014): deviatoric version of the SWT parameter}\label{sheet:SWTD}

\block{Source} D.~Kujawski, \emph{Int.\ J.\ Fatigue} 67 (2014) 95--102 \cite{kujawski2014},
Eqs.~(23)--(25), p.~7; Tables~2 and~3.

\block{Idea and scope} The normal stress and strain of the SWT parameter are replaced by deviatoric
stresses and principal deviatoric strain amplitudes, so that an energy-type parameter remains
active under compressive mean stresses, where $\sigma_{n,\max}$ of SWT drops to zero. Proposed for
uniaxial (including compression--compression) and torsional cycles; the paper gives no procedure
for non-proportional loading.

\block{Inputs}
\begin{center}\small
\begin{tabular}{@{}llp{100mm}@{}}
\toprule
Symbol & Unit & Meaning\\\midrule
$\Tsig_{\max}$, $\Tsig_{\min}$ & MPa & stress tensors at the two loading extrema (load steps 0 and 1)\\
$\Teps_{\max}$, $\Teps_{\min}$ & -- & strain tensors at the same extrema\\
$\mathbf S_{\max}$, $\mathbf S_{\min}$ & MPa & deviatoric stress tensors, $\dev\Tsig_{\max}$, $\dev\Tsig_{\min}$\\
$\mathbf e_a$ & -- & deviatoric strain amplitude tensor, $\tfrac12\dev(\Teps_{\max}-\Teps_{\min})$\\
$e_{a,i}$, $\mathbf v_i$ & --, -- & principal values and principal directions of $\mathbf e_a$, $i=1,2,3$\\
$S_{\max,i}$, $S_{\min,i}$ & MPa & normal components of $\mathbf S_{\max}$, $\mathbf S_{\min}$ along $\mathbf v_i$\\
$\psi$ & rad & phase of a diametral chord of the single-harmonic path\\
$\mathbf A(\psi)$ & MPa & half-chord tensor $\Ss\cos\psi-\Sc\sin\psi$ (likewise for strain)\\
$\nu$, $\nu_\text{eff}$ & -- & Poisson's ratio and the paper's effective Poisson's ratio (Table~2)\\
$\Delta\sigma_\text{eq}$, $\Delta\varepsilon_\text{eq}$ & MPa, -- & equivalent stress and strain ranges in $\nu_\text{eff}$\\
$E$ & MPa & Young's modulus\\
$\tau_a$, $\gamma_a$ & MPa, -- & torsional stress and engineering shear strain amplitudes (Table~3)\\
$\mathrm{SWTD}$ & MPa & damage parameter (MJ/m$^3$)\\
\bottomrule
\end{tabular}
\end{center}

\block{Formulation} Kujawski (Eq.~25):
\begin{equation}
\mathrm{SWTD} = \max_{i\in\{1,2,3\}}\ \max\bigl(S_{\max,i}\,\lvert e_{a,i}\rvert,\ S_{\min,i}\,\lvert e_{a,i}\rvert\bigr) ,
\label{eq:swtd-main}
\end{equation}
with $S_{\max,i}$, $S_{\min,i}$ and $e_{a,i}$ taken along the same principal axes, as Eqs.~(23)--(24)
are written in one frame. The repository diagonalises $\mathbf e_a$ once and resolves the deviatoric
stresses on its principal directions,
\begin{equation}
S_{\max,i} = \mathbf v_i^{\mathsf T}\mathbf S_{\max}\mathbf v_i ,\qquad
S_{\min,i} = \mathbf v_i^{\mathsf T}\mathbf S_{\min}\mathbf v_i ,
\label{eq:swtd-frame}
\end{equation}
and negative products count as zero. The effective Poisson's ratio used by the paper for its
Table~2 is $\nu_\text{eff}=0.5-(0.5-\nu)\,\Delta\sigma_\text{eq}/(E\,\Delta\varepsilon_\text{eq})$
(p.~6). In fully reversed torsion Eq.~\eqref{eq:swtd-main} gives $\tau_a\gamma_a/2$.

This is not a critical-plane method: no plane search, tie rule or \texttt{np\_shear\_rule}
applies, and the global shear-amplitude selection does not change it. Non-proportional histories
are handled by the chord rule in Repository choices.

\block{Constants and calibration} None in the paper or in the repository. Only the master-curve
constants are fitted.

\block{Life} The repository uses the master curve on SWTD, Eq.~\eqref{eq:mastercurve}, fitted on
the uniaxial $R=-1$ design set. The guide records no life law of the paper.

\block{Repository choices}
\begin{itemize}
\item Shared eigenframe: $\mathbf S_{\max}$ and $\mathbf S_{\min}$ are projected on the principal
  axes of $\mathbf e_a$, Eq.~\eqref{eq:swtd-frame}, as Eqs.~(23)--(24) require. Sorting the
  three spectra independently (the archived code) doubles the compressive transverse terms of
  Table~2.
\item Non-proportional single harmonics (no procedure in the paper): the states
  $\Sm\pm\mathbf A(\psi)$ (and likewise for strain) are evaluated for 360 phases
  $\psi\in[0,\pi)$ and the largest Eq.~\eqref{eq:swtd-main} is kept. For proportional or in-phase
  cycles this equals the two-step value.
\item Pure torsion: Eq.~\eqref{eq:swtd-main} gives $\tau_a\gamma_a/2$, whereas the paper's Table~3
  (path~A) prints $\tau_a\gamma_a/\sqrt3$; the published equation is kept, without a $2/\sqrt3$
  rescaling.
\item Elastic workbook strains (with $\nu$, not $\nu_\text{eff}$), unless total strains are imported.
\end{itemize}

\block{Worked example} Al~2024-T351, $E=71\,700\MPa$, $\nu=0.3$, elastic strains, stresses
$\sigma_{xx}$, $\tau_{xy}$. Two-step cycle from $(300,120)$ to $(-100,-120)\MPa$:
$\mathrm{SWTD}=0.8186\MPa$. Single harmonic $\sigma_{xx}=250\sin\omega t$,
$\tau_{xy}=150\cos\omega t$ ($90^\circ$ out of phase): $\mathrm{SWTD}=0.5110\MPa$.

\block{Verification} \texttt{tests/methods/test\_swtd.py}: Table~2 (uniaxial
compression--compression, Eq.~\eqref{eq:swtd-main} with $\nu_\text{eff}$, $E=71.7$\,GPa) matches 10
of 11 rows within 0.7\%; row 11 is a strict \texttt{xfail} (printed 0.335, Eq.~(25) gives 0.324,
misprint). Table~3 path~A: $\tfrac{2}{\sqrt3}\,\mathrm{SWTD}$ matches 9 of 10 rows; row 10 is a
strict \texttt{xfail} (printed 0.58, $\tau_a\gamma_a/\sqrt3=0.61$, row inconsistent). Rotation and
phase-origin invariance hold. Paths B, C and D of Table~3 are not acceptance targets: B matches only
independently sorted eigenvalues (which contradicts Table~2), C and D match no single reading.

File: docs/method-sheets/sheets/TVEIT2025.tex
% registry: TVEIT2025
\methodhead{TVEIT2025}{Tveit, Ottosen, Erduran and Reyes (2025): continuum fatigue model with a moving endurance surface}\label{sheet:TVEIT2025}

\block{Source} Tveit, N.~S.~Ottosen, E.~Erduran, A.~Reyes, \emph{Mech.\ Mater.}\ 209 (2025) 105452
\cite{tveit2025}, Eqs.~(1)--(12), pp.~2--4, and Eq.~(24), p.~5; Figs.~5--6, Table~1. This sheet is
written from the method guide and the module docstring only (the model is maintained by another
contributor).

\block{Idea and scope} An incremental continuum damage model integrated cycle by cycle. A back-stress
tensor $\boldsymbol\alpha$ and a scalar damage $D$ evolve whenever the stress leaves a moving endurance
surface ($\beta>0$) and moves outward ($d\beta>0$). Failure (crack initiation) occurs at $D=1$; a path
that the moved surface ends up enclosing accumulates no more damage and has an infinite life. The
deviatoric measure carries a $J_3$ term, so arbitrary ratios $\tm/\fm$ are represented.

\block{Inputs}
\begin{center}\small
\begin{tabular}{@{}llp{100mm}@{}}
\toprule
Symbol & Unit & Meaning\\\midrule
$\fm$, $\tm$ & MPa & fully reversed axial and torsion fatigue limits the constants were calibrated with\\
$\mathbf s$ & MPa & deviatoric stress\\
$\boldsymbol\alpha$ & MPa & back-stress (deviatoric), $\boldsymbol\alpha=\mathbf 0$ initially\\
$J_2$, $J_3$ & MPa$^2$, MPa$^3$ & second and third invariants of $\mathbf s-\boldsymbol\alpha$\\
$I_1$ & MPa & first stress invariant, $\tr\Tsig$\\
$\sigma_e$ & MPa & effective stress, Eq.~\eqref{eq:tveit-se}\\
$\lambda$ & MPa & weight of the $J_3$ term, Eq.~\eqref{eq:tveit-lambda} (not the $\lambda$ of other sheets)\\
$\beta$ & -- & endurance function, Eq.~\eqref{eq:tveit-beta}\\
$\mathbf G$ & -- & gradient $\partial\sigma_e/\partial\mathbf s$\\
$A$ & -- & weight of $I_1$ in the endurance surface (not the master-curve $A$)\\
$C$ & -- & back-stress evolution constant\\
$K$, $L$ & --, -- & damage evolution constants\\
$D$ & -- & damage, $D=0$ initially, failure at $D=1$\\
$N_f$ & cycles & native life\\
\bottomrule
\end{tabular}
\end{center}

\block{Formulation} The moving endurance surface (Eqs.~1--5, 24):
\begin{gather}
\beta = \frac{\sigma_e + A\,I_1 - \fm}{\fm} , \label{eq:tveit-beta}\\
\sigma_e = \sqrt{3J_2} - \lambda\Bigl(1 - \frac{27}{4}\frac{J_3^2}{J_2^3}\Bigr) , \label{eq:tveit-se}\\
\lambda = \sqrt3\,\tm - \fm , \label{eq:tveit-lambda}
\end{gather}
with $J_2$, $J_3$ of $\mathbf s-\boldsymbol\alpha$. While $\beta>0$ and $d\beta>0$ (Eq.~8), the
evolution laws are (Eqs.~6, 7, 9--12)
\begin{gather}
d\boldsymbol\alpha = C\,(\mathbf s-\boldsymbol\alpha)\,d\beta , \qquad
dD = K\,e^{L\beta}\,d\beta , \label{eq:tveit-evol}\\
d\beta = \frac{\mathbf G:d\mathbf s + A\,dI_1}{\fm + C\,\mathbf G:(\mathbf s-\boldsymbol\alpha)} , \qquad
\mathbf G = \frac{\partial\sigma_e}{\partial\mathbf s} . \label{eq:tveit-dbeta}
\end{gather}
Starting from $\boldsymbol\alpha=\mathbf 0$ and $D=0$, the number of cycles to $D=1$ is the life.

\block{Constants and calibration} Paper: $\fm$, $\tm$ from fully reversed tests; $A$ from a fatigue
limit at a tensile mean stress (Eqs.~22--23), else an estimate (FKM, Eq.~26); $C$, $K$, $L$ by
Eq.~(25) on three failures of the axial $R=-1$ S--N curve, after Ottosen et al.\ \cite{ottosen2008}.
Repository: without supplied constants, \texttt{multifat-pipeline} calibrates \texttt{A\_TVEIT},
\texttt{C\_TVEIT}, \texttt{K\_TVEIT} and \texttt{L\_TVEIT} by this procedure
(\texttt{eval/tveit2025\_calibration.py}). The limits are the workbook Summary values; $A$ comes, in
this order, from a mean-stress fatigue limit, a hand-entered value, FKM for a declared material type,
or Goodman, $A=\fm/S_u$; the three points are the lowest and highest stress levels above $\fm$ and the
level closest to their geometric mean (the median replicate at each), and they become design rows.
Uniaxial data do not identify $C$, so Eq.~(25) is profiled over $C$ (8 values per decade) and the grid
point of lowest error is kept whose closed form has a unique root and whose time-integrated life agrees
with it within 0.1 decade. Each calibration reports a confidence (high, medium, low) from named
findings. A \texttt{--constants} file takes precedence; it may also set \texttt{Sigm1\_TVEIT} and
\texttt{Taum1\_TVEIT}, which replace the workbook \texttt{Sigm1}, \texttt{Taum1} for this model only,
since the constants hold only with the $\fm$, $\tm$ they were calibrated with.

\block{Life} Native life law: the integration of Eqs.~\eqref{eq:tveit-beta}--\eqref{eq:tveit-dbeta} to
$D=1$ (\texttt{life\_prediction = "native"}); $N_f=\infty$ when the path is enclosed by the moved
surface. Only native lives are compared with experiments; the damage-parameter comparison is disabled
(\texttt{dp\_comparison = False}).

\block{Repository choices}
\begin{itemize}
\item The cycle is sampled at 1001 points of one closed period and repeated as blocks (one block = one
  cycle), with explicit increments between consecutive points.
\item Blocks are repeated until: \emph{failure}, $D\ge1$ inside a block, the life interpolated linearly
  in the crossing increment; \emph{shakedown}, a block (from the second on) without damage increment,
  infinite life; \emph{cyclic steady state}, from block 400 on, when the back-stress has no net drift
  over the last 200 blocks (distance to its position 200 blocks earlier at most 0.01 times its path
  length) and the mean damage per block agrees within 0.1\,\% with the 200 blocks before, unless the
  trend of the peak of $\beta$ over the block reaches zero before the extrapolated failure; the life is
  then $N=n+(1-D)/\overline{dD}$; after 60\,000 blocks the life is extrapolated in the same way, with a
  warning.
\item These settings are optional constants (\texttt{npts\_TVEIT}, \texttt{min\_blocks\_TVEIT},
  \texttt{max\_blocks\_TVEIT}, \texttt{tol\_alpha\_TVEIT}, \texttt{tol\_damage\_TVEIT}). With 1001 points
  per cycle the life is about 0.02 decade shorter than converged (Table~1 NiCrMo steel).
\item $\mathbf G$ uses the deviatoric projection $\mathbf s\mathbf s-\tfrac23J_2\mathbf I$ of
  $\partial J_3/\partial\mathbf s$; Eq.~(10) prints a different isotropic part, which has no effect
  because $\mathbf G$ is contracted only with deviatoric tensors.
\item The reported value is the fatigue index $\max_t(\sigma_e+A\,I_1)/\fm$ at $\boldsymbol\alpha=\mathbf 0$
  ($\beta+1$ of the virgin material); the model's prediction is the native life.
\end{itemize}

\block{Worked example} Stage~1 constants for 42CrMo4 Q\&T (constants file
\texttt{Calibrations/42CrMo4\_Santus/TVEIT2025\_stage1.json}): $\fm=433$, $\tm=344\MPa$, $A=0.245625$,
$C=0.0040672184319305$, $K=1.91047799401683\times10^{-5}$, $L=10.1293188952565$. Bending
$\sigma_a=660\MPa$ and torsion $\tau_a=340\MPa$ at $90^\circ$: index $1.8986$, $N_f=263$ cycles.

\block{Verification} The model S--N curves of Figs.~5--6 (Table~1 constants) are reproduced within 1\,\%
in stress; also checked: the Eq.~(24) torsional limit, infinite life inside the endurance surface and
after shakedown under mean shear, and the constants-file overrides.

File: docs/method-sheets/sheets/VHN.tex
% registry: VHN
\methodhead{VHN}{Vu, Halm and Nadot (2010): stress-invariant criterion for complex loading}\label{sheet:VHN}

\block{Source} Q.~H.~Vu, D.~Halm, Y.~Nadot, \emph{Int.\ J.\ Fatigue} 32 (2010) 1004--1014
\cite{vu2010}, Eqs.~(6)--(21); Tables~1--14.

\block{Idea and scope} Stress-invariant endurance criterion that captures the effect of out-of-phase
loading without an integration over planes. It combines the peak of the alternating octahedral shear
measure, its mean over the cycle (larger for a rotating, non-proportional path) and a hydrostatic
term whose mean-stress weight depends on the ultimate strength class. Proposed for the fatigue limit
of metals under periodic proportional and non-proportional loading, including mean stresses and
loads of different frequencies (Tables~13--14).

\block{Inputs}
\begin{center}\small
\begin{tabular}{@{}llp{100mm}@{}}
\toprule
Symbol & Unit & Meaning\\\midrule
$\fm$, $\tm$ & MPa & fully reversed axial (bending) and torsion fatigue limits\\
$R_m=S_u$ & MPa & ultimate tensile strength, selects the class constants\\
$\mathbf s_a(t)$ & MPa & alternating deviatoric stress, $\dev\bigl(\Tsig(t)-\Sm\bigr)$\\
$J'_2(t)$ & MPa & $\sqrt{\tfrac12\,\mathbf s_a(t):\mathbf s_a(t)}$, alternating octahedral shear measure\\
$J_{2,\mathrm{mean}}$ & MPa & mean of $J'_2(t)$ over one period (Eq.~7)\\
$I_{1,a}$, $I_{1,m}$ & MPa & amplitude and mean of $I_1=\tr\Tsig$\\
$I_f$ & MPa & hydrostatic term, Eq.~\eqref{eq:vhn-class}\\
$\gamma_1$, $\gamma_2$, $\gamma_3$ & --, --, MPa & weights of the three terms\\
$\beta$ & MPa & threshold, $\beta=\tm$ (Eq.~12)\\
$f(t)$, $f_{\max}$ & MPa & criterion function and its maximum over the cycle\\
$p\ge q$ & MPa & $J'_2$ semi-axes of the single-harmonic alternating deviatoric ellipse\\
$E(\cdot)$ & -- & complete elliptic integral of the second kind (parameter convention)\\
\bottomrule
\end{tabular}
\end{center}

\block{Formulation} The criterion requires $f_{\max}=\max_t f(t)\le\beta$ (Eq.~8), with
\begin{gather}
f(t) = \sqrt{\gamma_1\,J'_2(t)^2 + \gamma_2\,J_{2,\mathrm{mean}}^2 + \gamma_3\,I_f(I_{1,a},I_{1,m})} ,
\label{eq:vhn-main}\\
\beta = \tm , \qquad \gamma_3 = \frac{\tm^2 - \fm^2/3}{\fm} , \qquad
\gamma_1 + \frac{4\,\gamma_2}{\pi^2} = 1 \quad\text{(Eq.~13)} .
\label{eq:vhn-const}
\end{gather}
The class constants (Eqs.~17--20) are
\begin{equation}
\begin{aligned}
R_m < 750\MPa :&\quad \gamma_1 = 0.65,\ \gamma_2 = 0.8636,\ I_f = I_{1,a} + I_{1,m} ,\\
R_m > 750\MPa :&\quad \gamma_1 = 0.3,\ \gamma_2 = 1.7272,\ I_f = I_{1,a} + \frac{\fm}{\tm}\,I_{1,m} .
\end{aligned}
\label{eq:vhn-class}
\end{equation}
The paper's error index is $100\,(f_{\max}/\tm-1)$ (Eq.~21).

\block{Constants and calibration} Paper: $\beta$ and $\gamma_3$ from the two fatigue limits; $\gamma_1$
and $\gamma_2$ by strength class, tied by Eq.~(13). Repository: the same closed forms from the workbook
$\fm$, $\tm$ and $S_u$ (all finite and positive); there are no optional constants. Only the
master-curve constants are fitted.

\block{Life} No native life law. The index $f_{\max}/\tm$ is the damage parameter of the shared master
curve (Section~\ref{sec:mastercurve}), a repository extension of a fatigue-limit criterion.

\block{Repository choices}
\begin{itemize}
\item For one harmonic the alternating deviator traces an ellipse with $J'_2$ semi-axes $p\ge q$, so
  $\max_t J'_2=p$ and $J_{2,\mathrm{mean}}=\tfrac{2}{\pi}\,p\,E(1-q^2/p^2)$, computed in closed form
  with the arithmetic--geometric mean; no time discretisation.
\item The class boundary: $S_u<750\MPa$ takes the low-strength constants, $S_u\ge750\MPa$ the
  high-strength ones.
\item A radicand made negative by a strong compressive mean hydrostatic stress is clamped to~0.
\item The returned value is the index $f_{\max}/\tm$.
\item Single-harmonic scope: the two-frequency histories of Tables~13--14 (asynchronous loading) are
  not implemented.
\end{itemize}

\block{Worked example} High-strength steel, $\fm=398$, $\tm=260$, $R_m=1025\MPa$; axial
$\sigma_m=100$, $\sigma_a=260\MPa$ with torsion $\tau_a=150\MPa$ at $90^\circ$: index $0.9500$.

\block{Verification} Tables~1--12: the $I^e$ column (proposed criterion) is reproduced on 117 of 119
rows within 0.06 points. Two rows are misprints and strict xfails: Table~2 row~9 prints
$\delta_{xy}=0$, but every index of the row corresponds to $90^\circ$; Table~11 row~1 prints
$\Sigma_{xx,a}=52.90$, while $I^a$ and $I^e$ correspond to 552.90. The other columns cross-check
repository methods on the same inputs: $I^a$ (Crossland) 116/117, $I^b$ (Dang Van in the Papuga form)
115/117, $I^c$ (Papadopoulos) 117/117. Also checked: the calibration identities and the closed-form
$J_{2,\mathrm{mean}}$ against a 40\,000-step time-domain quadrature (to $10^{-10}$). Tables~13--14 are
outside the single-harmonic scope.

File: docs/method-sheets/sheets/VSE.tex
% registry: VSE
\methodhead{VSE}{Liu (1993): virtual strain-energy parameters}\label{sheet:VSE}

\block{Source} K.~C.~Liu, in \emph{Advances in Multiaxial Fatigue}, ASTM STP 1191 (1993) 67--84
\cite{liu1993}, Eqs.~(6)--(11), pp.~70--73; out-of-phase rules pp.~80--81; Fig.~9.

\block{Idea and scope} On a material plane the ``virtual'' strain energy is the product of the
stress ranges and the strain ranges on that plane, split into a tensile part (mode~I, normal stress
range times normal strain range) and a shear part (mode~II, shear stress range times tensorial
shear strain range). Failure is governed by the plane on which the energy of the dominant cracking
mode is largest. Proposed for low- and high-cycle multiaxial fatigue of metals whose cracking mode
depends on material and temperature; the paper gives no rule to choose the mode a priori.

\block{Inputs}
\begin{center}\small
\begin{tabular}{@{}llp{100mm}@{}}
\toprule
Symbol & Unit & Meaning\\\midrule
$\n$ & -- & unit normal of a candidate plane (local $z$ axis; shear components $xz$, $yz$)\\
$\Delta\sigma_n$, $\Delta\varepsilon_n$ & MPa, -- & normal stress and normal strain ranges on the plane ($\Delta\sigma_{zz}$, $\Delta\varepsilon_{zz}$)\\
$\Delta\tau$, $\Delta(\gamma/2)$ & MPa, -- & shear stress range and tensorial shear strain range on the plane\\
$\Delta\sigma_{xz}$, $\Delta\sigma_{yz}$; $\Delta\varepsilon_{xz}$, $\Delta\varepsilon_{yz}$ & MPa; -- & ranges of the shear stress and tensorial shear strain components on the plane\\
$\Delta W_n$, $\Delta W_s$, $\Delta W$ & MPa & tensile (mode~I) part, shear (mode~II) part, total virtual strain energy\\
$\Delta\sigma$, $\Delta\varepsilon$ & MPa, -- & uniaxial stress and strain ranges (Eq.~11)\\
mode & -- & 1 (Eq.~8, default) or 2 (Eq.~9); Summary column \texttt{vse\_mode}\\
$E$, $\nu$ & MPa, -- & Young's modulus and Poisson's ratio (elastic strains, Section~\ref{sec:notation})\\
$f$, $t$ & MPa & fully reversed axial and torsional stress amplitudes (closed forms)\\
$\mathrm{DP}$ & MPa & damage parameter (MJ/m$^3$)\\
\bottomrule
\end{tabular}
\end{center}

\block{Formulation} Liu (Eq.~7) defines on each plane
\begin{equation}
\Delta W = \Delta W_n + \Delta W_s = \Delta\sigma_n\,\Delta\varepsilon_n + \Delta\tau\,\Delta\frac{\gamma}{2} .
\label{eq:vse-main}
\end{equation}
Mode~I (Eq.~8): $\Delta W$ on the plane where $\Delta W_n$ is largest. Mode~II (Eq.~9): $\Delta W$ on
the plane where $\Delta W_s$ is largest. Under uniaxial loading $\Delta W=\Delta\sigma\,\Delta\varepsilon$
(Eq.~11); in torsion the two modes coincide (p.~73). The repository evaluates, on every plane,
\begin{equation}
\Delta W_n = \lvert\Delta\sigma_{zz}\,\Delta\varepsilon_{zz}\rvert,\qquad
\Delta W_s = \lvert\Delta\sigma_{xz}\,\Delta\varepsilon_{xz}+\Delta\sigma_{yz}\,\Delta\varepsilon_{yz}\rvert,\qquad
\mathrm{DP} = \Delta W_n + \Delta W_s ,
\label{eq:vse-plane}
\end{equation}
the shear term being the dot product of the shear stress range vector and the tensorial shear
strain range vector. \emph{Critical plane}: the plane maximising $\Delta W_n$ (mode~I) or
$\Delta W_s$ (mode~II); ties go to the larger DP (Section~\ref{sec:planes}). \texttt{VSE\_ext} is
the largest total $\Delta W$ over all planes, Eq.~\eqref{eq:vse-main} read literally, which in
general differs from Eq.~(8). \emph{Shear amplitude}: default \texttt{np\_shear\_rule =
"longest\_chord"}, the endpoints of the longest chord of the shear path; the MCE amplitude can be
selected globally (\texttt{docs/shear-amplitude.md}, ``Selection for every method'').

\block{Constants and calibration} No criterion constant; the mode is chosen by the user. The paper
fits the life curve, Eq.~(6), to the uniaxial data; the repository fits the master curve on the
uniaxial $R=-1$ design tests. With elastic strains, tension gives $\Delta W=4f^2/E$ in mode~I and
$2f^2/E$ in mode~II, and torsion $4(1+\nu)t^2/E$ in both modes, so equal damage at the two limits
implies $t/f=1/\sqrt{1+\nu}\approx0.88$ (mode~I) and $1/\sqrt{2(1+\nu)}\approx0.62$ (mode~II) for
$\nu=0.3$.

\block{Life} The paper uses an energy--life curve with elastic and plastic power-law terms
(Eq.~6). The repository uses the master curve on DP, Eq.~\eqref{eq:mastercurve}.

\block{Repository choices}
\begin{itemize}
\item All ranges are differences between the two endpoints of the repository cycle; for
  out-of-phase loading these are the endpoints of the longest chord of the shear path. Liu's
  out-of-phase rules (pp.~80--81) are stated only in words; this rule is a documented adaptation.
\item One registered model, mode~I by default; mode~II with the Summary column
  \texttt{vse\_mode = 2}. Both write to the same CSV name, so runs of the two modes must be kept in
  separate results folders.
\item Elastic workbook strains: the plastic term of Eq.~(6) is absent.
\item Only ranges enter: a mean stress does not change $\Delta W$.
\item Life from the shared master curve instead of Eq.~(6).
\end{itemize}

\block{Worked example} Synthetic material, $E=200\,000\MPa$, $\nu=0.3$. Tension $300\MPa$:
mode~I $1.800\MPa$ ($=4\sigma_a^2/E$; \texttt{VSE\_ext} 1.800), mode~II $0.900\MPa$. Torsion
$200\MPa$: $1.040\MPa$ in both modes. Limit ratio of equal DP: 0.877 (mode~I), 0.620 (mode~II).
Tension $300\MPa$ with a $150\MPa$ mean, mode~I: $1.800\MPa$, unchanged.

\block{Verification} \texttt{tests/methods/test\_liu\_vse.py}: Eq.~(11) in tension for both modes
(mode~II is half of mode~I with elastic strains); equal modes in torsion; \texttt{VSE\_ext} bounds
the mode~I value. The paper reports its results as figures only; its one printed curve (Fig.~9)
has coefficients 34\,435 and 1\,126 that do not match its plot, whereas 344.35 and 11.26 do. Not
reproduced: the experimental lives of the paper.
