Repository: andreachiocca/multiaxial-fatigue

# Method sheets (LaTeX)

One LaTeX document that states every registered criterion as its paper defines it, for reuse in
the FABER WG4.3 review article.

- `methods.tex`: the master file (preamble, shared macros, `\input` of each sheet).
- `notation.tex`: the notation shared by all sheets (frame, harmonic loading, invariants, plane
  quantities, material constants, master curve, load-equivalent error, plane search).
- `sheets/<NAME>.tex`: one sheet per method. The first line is `% registry: NAME` (several names
  separated by commas when one sheet covers variants). Every sheet has the blocks Source, Idea and

File: docs/method-sheets/sheets/WANG2018.tex
% registry: WANG2018
\methodhead{WANG2018}{Wang, Shang, Sun and Chen (2018): weighted critical plane with mean shear stress}\label{sheet:WANG2018}

\block{Source} X.-W.~Wang, D.-G.~Shang, Y.-J.~Sun, H.~Chen, \emph{Theor.\ Appl.\ Fract.\ Mech.}
(2018), accepted manuscript \cite{wang2018}, Eqs.~(1)--(20); Tables~1--5; Section~5.1.

\block{Idea and scope} The critical plane is the weighted time average of the planes of maximum
shear stress. The weights grow with the instantaneous maximum shear stress. On that plane, the
shear and normal stress amplitudes are combined in von Mises form. Each is corrected by its own
mean stress: the shear mean through its absolute value, the normal mean with its sign. The life is
read on the fully reversed torsion S--N curve. Proposed for high-cycle lives of 7075-T651
thin-walled tubes under tension--torsion: constant amplitude, in and out of phase, with mean
stresses, and variable amplitude.

\block{Inputs}
\begin{center}\small
\begin{tabular}{@{}llp{100mm}@{}}
\toprule
Symbol & Unit & Meaning\\\midrule
$\sigma(t)$, $\tau(t)$ & MPa & axial normal stress and shear stress of the tube ($\sigma_{yy}$, $\tau_{xy}$ in the repository frame)\\
$\varphi$ & rad & angle between the normal of a plane perpendicular to the surface and the axis\\
$\sigma_\varphi$, $\tau_\varphi$ & MPa & normal and shear stress on plane $\varphi$, Eq.~\eqref{eq:w18-plane}\\
$\tau_{\max}(t_k)$ & MPa & maximum shear stress over the surface planes at instant $t_k$\\
$\varphi_{45}(t_k)$ & rad & orientation of the maximum-shear plane at $t_k$, in $[-45^\circ,45^\circ]$\\
$W(t_k)$ & -- & weight of instant $t_k$, Eq.~\eqref{eq:w18-weight}\\
$\hat\varphi$, $\varphi_c$ & rad & weighted maximum-shear plane and critical plane\\
$\tau_a,\tau_m$; $\sigma_a,\sigma_m$ & MPa & amplitude and mean of $\tau_\varphi$ and $\sigma_\varphi$ on $\varphi_c$\\
$\tau_{-1}=\tm$, $\sigma_{-1}=\fm$ & MPa & fully reversed torsion and axial limits\\
$\sigma_0$, $\tau_0$ & MPa & pulsating ($R=0$) axial and torsion limits, maximum stress\\
$k_\tau$, $k_\sigma$ & -- & mean shear and mean normal stress sensitivities, Eq.~\eqref{eq:w18-k}\\
$\tau_{eq}$ & MPa & equivalent shear stress, Eq.~\eqref{eq:w18}\\
\bottomrule
\end{tabular}
\end{center}

\block{Formulation} On the planes perpendicular to the surface (Eq.~2),
\begin{equation}
\sigma_\varphi = \tfrac{\sigma}{2}+\tfrac{\sigma}{2}\cos2\varphi+\tau\sin2\varphi ,\qquad
\tau_\varphi = \tfrac{\sigma}{2}\sin2\varphi-\tau\cos2\varphi .
\label{eq:w18-plane}
\end{equation}
At each instant $t_k$ of one cycle (Eqs.~3--7),
\begin{gather}
\tau_{\max}(t_k)=\sqrt{\bigl(\sigma(t_k)/2\bigr)^2+\tau(t_k)^2},\qquad
\varphi_{45}(t_k)=\tfrac12\arctan\!\left[-\frac{\sigma(t_k)}{2\tau(t_k)}\right],\\
W(t_k)=\frac{\tau_{\max}(t_k)-\min_k\tau_{\max}}{\max_k\tau_{\max}-\min_k\tau_{\max}},\qquad
\lvert\hat\varphi\rvert=\frac{\sum_k\lvert\varphi_{45}(t_k)\rvert\,W(t_k)}{\sum_k W(t_k)} ,
\label{eq:w18-weight}
\end{gather}
and $\hat\varphi$ takes the sign of $\sum_k\varphi_{45}(t_k)W(t_k)$. The shear stress has the same
magnitude on $\hat\varphi$ and $\hat\varphi+90^\circ$, so the candidate with the larger damage is
$\varphi_c$. When $\tau_{\max}$ is constant (Eqs.~8--9), the plane of the largest normal stress is
critical. On $\varphi_c$ (Eqs.~11, 15, 18),
\begin{gather}
\tau_{eq}=\sqrt{\bigl[\tau_a+k_\tau\lvert\tau_m\rvert\bigr]^2+\tfrac13\bigl[\sigma_a+k_\sigma\sigma_m\bigr]^2}\le\tau_{-1},
\label{eq:w18}\\
k_\tau=\frac{2\tau_{-1}}{\tau_0}-1,\qquad
k_\sigma=\sqrt{\frac{48\tau_{-1}^2}{\sigma_0^2}-\frac{12\tau_{-1}^2}{\tau_0^2}}-1 ,
\label{eq:w18-k}
\end{gather}
obtained by imposing reversed torsion ($\tau_a=\tau_{-1}$), pulsating tension
($\tau_a=\tau_m=\sigma_a=\sigma_m=\sigma_0/4$ on the $45^\circ$ plane) and pulsating torsion
($\tau_a=\tau_m=\tau_0/2$), Eqs.~(12)--(14). Eq.~(17) requires $k_\tau>0$ and $k_\sigma>0$.
Without the pulsating limits (Eq.~19),
\begin{equation}
\sigma_0=\sqrt2\,\sigma_{-1},\qquad \tau_0=\frac{4\tau_{-1}}{2\sigma_{-1}/\sigma_0+1},
\end{equation}
which gives $k_\tau=(\sqrt2-1)/2$ (Eq.~20). Reversed tension gives $\tau_{eq}=\sigma_a/\sqrt3$: the
criterion implies $\sigma_{-1}=\sqrt3\,\tau_{-1}$.

\block{Constants and calibration} $k_\tau$, $k_\sigma$ from $\tau_{-1}$, $\sigma_0$, $\tau_0$, or
from $\sigma_{-1}$, $\tau_{-1}$ through Eq.~(19). The paper takes $\sigma_{-1}$ and $\tau_{-1}$
from its S--N curves at $N_0=10^6$, $2\cdot10^6$ and $10^7$, and compares the three choices.

\block{Life} $\tau_{eq}$ on the fully reversed torsion S--N curve (Section~4.2). Variable
amplitude: Wang--Brown reversals on the two candidate planes, Miner's rule, and the larger damage
(Eqs.~21--24).

\block{Repository choices}
\begin{itemize}
\item Scope: tension--torsion only (maintainer decision). Any other stress component is out of
  scope.
\item One cycle sampled at 3600 instants for Eqs.~\eqref{eq:w18-weight}. On a plane, the
  amplitude and mean are exact single-harmonic values.
\item The two candidates are compared through $\tau_{eq}$: there is one S--N curve, so the larger
  $\tau_{eq}$ is the larger damage. A zero signed sum gives $\hat\varphi\ge0$.
\item Constant $\tau_{\max}$: the plane of the largest $\max_t\sigma_\varphi(t)$ is found over
  3600 planes.
\item $\sigma_{-1},\tau_{-1}$ are the workbook \texttt{Sigm1}, \texttt{Taum1}. $\sigma_0,\tau_0$
  are \texttt{Sig0}, \texttt{Tau0}, otherwise Eq.~(19). A violation of Eq.~(17) is out of material
  scope.
\item Life: the master curve $\tau_{eq}=AN^b$ is fitted on the $R=-1$ pure torsion failures,
  which is the paper's torsion S--N curve. The variable-amplitude procedure is not implemented.
\end{itemize}

\block{Worked example} 7075-T651, Table~2 curves at $N_0=10^6$: $\sigma_{-1}=222.0$,
$\tau_{-1}=127.1\MPa$, so $k_\tau=0.2071$ and $k_\sigma=0.8698$. Table~5 load
$\sigma=163.02+144.57\sin\omega t$, $\tau=94.12+83.47\sin(\omega t-\delta)$ (MPa):
\begin{center}\small
\begin{tabular}{@{}lccc@{}}
\toprule
$\delta$ & $\varphi_c$ & $\tau_{eq}$ (MPa) & $N$ from $\tau=688.85N^{-0.12233}$\\\midrule
$0^\circ$ & $69.6^\circ$ & 159.3 & 157\,636\\
$30^\circ$ & $-20.4^\circ$ & 160.0 & 152\,280\\
$90^\circ$ & $-20.1^\circ$ & 160.4 & 149\,120\\
\bottomrule
\end{tabular}
\end{center}
Experimental lives: 53\,058--65\,046, 64\,231--82\,445 and 70\,333--94\,718 cycles.

\block{Verification} Section~5.1: the estimated crack trace, $90^\circ-\lvert\varphi_c\rvert$, is
$70^\circ$ for every $30^\circ$ and $90^\circ$ out-of-phase test of Table~5, as in the paper.
Eqs.~(12)--(14) give $\tau_{eq}=\tau_{-1}$ exactly; Eq.~(20) equals Eq.~(15) with Eq.~(19). The
paper prints the predicted lives only in figures.

File: docs/method-sheets/sheets/WANG2022.tex
% registry: WANG2022
\methodhead{WANG2022}{Wang, Sun, Liu, Liu and Shang (2022): equivalent shear stress on the maximum shear amplitude plane}\label{sheet:WANG2022}

\block{Source} Y.~Wang, G.-Q.~Sun, J.~Liu, X.~Liu, D.~Shang, \emph{Int.\ J.\ Damage Mech.} 31 (2022)
1165--1186 \cite{wang2022}, Eqs.~(10), (15), (18)--(24); Tables~3--7.

\block{Idea and scope} On the plane of maximum shear stress amplitude $C_a$, the shear amplitude and a
weighted normal stress amplitude are combined into an equivalent shear stress $t_{eq,a}$; the life
then follows from the material's torsional S--N curve. The weight contains a maximum equivalent normal
stress of SWT form, $\sqrt{N_{\max}N_a}$, meant to account for mean stress. Proposed for high-cycle
fatigue under proportional and out-of-phase tension (or bending) and torsion: aluminium alloys,
30CrMnSiA and SM45C steels. The repository covers fully reversed loading only (see Repository
choices).

\block{Inputs}
\begin{center}\small
\begin{tabular}{@{}llp{100mm}@{}}
\toprule
Symbol & Unit & Meaning\\\midrule
$C_a$ & MPa & shear stress amplitude on the plane: major semi-axis of the shear path, minimum circumscribed ellipse (Eq.~10)\\
$N_a$, $N_m$ & MPa & normal stress amplitude and mean on the plane\\
$N_{\max}=N_a+N_m$ & MPa & maximum normal stress on the plane\\
$N^*_{\max}$ & MPa & maximum equivalent normal stress, $\sqrt{N_{\max}N_a}$ (SWT form, Eq.~15)\\
$\sigma_y$ & MPa & yield strength (workbook \texttt{Sy})\\
$\fm$, $\tm$ & MPa & fully reversed bending (or axial) and torsion fatigue limits\\
$k$ & -- & material constant, Eq.~\eqref{eq:w22-k}\\
$\lambda$ & MPa & threshold of Eq.~(18), $\lambda=\tm$\\
$t_{eq,a}$ & MPa & equivalent shear stress amplitude, Eq.~\eqref{eq:w22}; the repository DP\\
$\tau_f'$, $b_1$ & MPa, -- & torsional Basquin coefficient and exponent (Eq.~24)\\
$\kappa$, $b_2$ & --, -- & constants of the three-parameter torsional S--N form (paper's symbols; this $\kappa$ is not the limit ratio of Section~\ref{sec:notation})\\
$N_f$ & cycles & fatigue life\\
\bottomrule
\end{tabular}
\end{center}

\block{Formulation} On the plane of maximum $C_a$ (Eqs.~18--19),
\begin{gather}
t_{eq,a} = \sqrt{C_a^2 + k\Bigl(1-\frac{N^*_{\max}}{2\sigma_y}\Bigr)^2 N_a^2} \le \lambda = \tm ,
\qquad N^*_{\max}=\sqrt{N_{\max}N_a},\quad N_{\max}=N_a+N_m , \label{eq:w22}\\
k = \frac{4\tm^2-\fm^2}{\fm^2\bigl(1-\fm/(4\sigma_y)\bigr)^2} . \label{eq:w22-k}
\end{gather}
$k$ makes both fully reversed limits satisfy the criterion; $k>0$ requires $\tm/\fm>0.5$ (Eq.~21).
\emph{Critical plane}: the plane of maximum $C_a$. \emph{Ties} of the maximum $C_a$ go to the larger
$t_{eq,a}$. \emph{Shear amplitude}: $C_a$ is half the longest chord of the shear path
(\texttt{longest\_chord}, MCC), as Eq.~(10) defines it. The model is registered at case level and its
amplitude is fixed by its definition: the global selection of \texttt{docs/shear-amplitude.md} leaves
it unchanged.

\block{Constants and calibration} Paper: $k$ from $\fm$, $\tm$ and $\sigma_y$ (Eq.~19); the life
curve is the material's torsional S--N curve, fitted on torsion tests. Repository: the same $k$ from
workbook \texttt{Sigm1}, \texttt{Taum1}, \texttt{Sy}. The master curve $AN_f^b$ is fitted on the
workbook's fully reversed pure torsion failures (\texttt{design\_loading = "torsion"}), which become
design rows; tension and multiaxial tests are predictions. A workbook without such torsion failures
skips the model.

\block{Life} Paper (Eqs.~22--24): $t_{eq,a}$ equals the torsional S--N curve, either
$\tau_f'(2N_f)^{b_1}$ (Basquin) or $\tm/(1-\kappa N_f^{b_2})$ (three-parameter form). Repository: the
master curve $t_{eq,a}=AN_f^b$ on the torsion design set (Section~\ref{sec:mastercurve}).

\block{Repository choices}
\begin{itemize}
\item Mean stress (maintainer decision). With Eq.~\eqref{eq:w22} as printed, a tensile mean normal
  stress raises $N^*_{\max}$ and so lowers $t_{eq,a}$, i.e.\ predicts a longer life, contrary to the
  paper's text and to the experimental evidence. The printed form is kept because it reproduces every
  predicted life of Tables~4--5 (no mean stress); a ``$+$'' sign reproduces none, and the SM45C
  mean-stress lives of Table~7 are reproduced by neither. A load that puts a mean normal stress on the
  critical plane is out of scope (\texttt{LoadingScopeError}): the critical plane is found first, and
  $|N_m|$ there is checked.
\item $C_a$ by the longest chord (Eq.~10); ties of the maximum $C_a$ towards the larger $t_{eq,a}$.
\item Life: a single power law fitted on the pure torsion $R=-1$ failures replaces the
  three-parameter form of Eq.~(23).
\item Registered as a case-level model (the scope check needs the critical plane), so there is no
  \texttt{\_ext} variant.
\end{itemize}

\block{Worked example} LY12CZ, Table~3 constants: $\fm=168.73$, $\tm=119.62$, $\sigma_y=400\MPa$,
$\tau_f'=602.8\MPa$, $b_1=-0.1115$, so $k=1.2627$ (Eq.~19). With
$\sigma_x=\sigma_a\sin\omega t$, $\tau_{xy}=\tau_a\sin(\omega t-\delta)$ and
$N=\tfrac12(t_{eq,a}/\tau_f')^{1/b_1}$:
\begin{center}\small
\begin{tabular}{@{}lcccc@{}}
\toprule
Table~4 row & $\sigma_a$, $\tau_a$ (MPa), $\delta$ & $t_{eq,a}$ (MPa) & $N$ & paper\\\midrule
1 & 126.491, 91.571, $0^\circ$ & 129.1 & 502\,273 & 502\,272\\
10 & 158.114, 139.111, $90^\circ$ & 199.2 & 10\,284 & 10\,284\\
\bottomrule
\end{tabular}
\end{center}
Row~1 with a $50\MPa$ axial mean raises \texttt{LoadingScopeError} (mean normal stress on the critical
plane).

\block{Verification} Tables~4 and~5: every predicted life within 1\% (15 LY12CZ and 7 30CrMnSiA
tests); the \texttt{rss} amplitude misses the $90^\circ$ rows by factors of 1.4--3.2. Table~6
(6082-T6): rows 1--5 reproduced; rows 6--11 (phases $94^\circ$ and $125^\circ$) are strict xfails.
Table~7 (SM45C, three-parameter law): rows 1, 2, 4 reproduced; rows 3 and 5--9 at $90^\circ$ are
strict xfails (neither a surface-plane restriction nor the maximum $t_{eq,a}$ over planes reproduces
them all; unresolved); rows 10--18 carry a mean stress and raise \texttt{LoadingScopeError}. Also
checked: Eq.~(19) at both limits and the printed sign behaviour. Not reproduced: the fatigue-limit
validation (Fig.~3); Table~1 gives no yield strength and lists ``mild steel'' with the limits of
42CrMo4.

File: docs/method-sheets/sheets/ZHANGYAO.tex
% registry: ZHANGYAO
\methodhead{ZHANGYAO}{Zhang and Yao (2011): nonlinear critical-plane fatigue-limit criterion}\label{sheet:ZHANGYAO}

\block{Source} C.-C.~Zhang, W.-X.~Yao, \emph{Fatigue Fract.\ Engng Mater.\ Struct.} 34 (2011)
337--344 \cite{zhang2011}, Eqs.~(3), (6)--(10), (A1); Tables~2--8.

\block{Idea and scope} As in McDiarmid's criterion, the critical plane is the plane of maximum shear
stress amplitude $C_a$. Unlike McDiarmid's linear sum, the shear amplitude and the normal stress $N^*$
on that plane are combined nonlinearly, so that both fully reversed limits are met exactly; this
extends the criterion to $1.25<\fm/\tm<2$. The mean normal stress on the critical plane enters by a
Goodman correction of the normal stress amplitude. Proposed for high-cycle fatigue limits of ductile
and hard metals under proportional and out-of-phase tension (or bending) and torsion, with mean
stresses.

\block{Inputs}
\begin{center}\small
\begin{tabular}{@{}llp{100mm}@{}}
\toprule
Symbol & Unit & Meaning\\\midrule
$(\varphi_c,\theta_c)$ & rad & orientation of the critical plane\\
$C_a$ & MPa & shear stress amplitude on the plane: major semi-axis of the shear ellipse (Eq.~A1)\\
$N_a$, $N_m$ & MPa & normal stress amplitude and mean on the plane\\
$N^*$ & MPa & Goodman-corrected normal stress amplitude, Eq.~\eqref{eq:zy-nstar}\\
$\sigma_u=S_u$ & MPa & ultimate tensile strength (workbook \texttt{Su})\\
$\fm$, $\tm$ & MPa & fully reversed bending (or tension) and torsion fatigue limits\\
LHS & MPa & left-hand side of Eq.~\eqref{eq:zy}\\
$I$ & \% & error index, Eq.~(10)\\
$\mathrm{DP}$ & -- & repository index, LHS$/\tm$, Eq.~\eqref{eq:zy-dp}\\
\bottomrule
\end{tabular}
\end{center}

\block{Formulation} On the plane $(\varphi_c,\theta_c)$ of maximum $C_a$ (Eqs.~6--7),
\begin{gather}
\sqrt{C_a^2 - C_a N^* + \frac{\tm^2}{\fm^2}\bigl(\fm + 2C_a\bigr)N^*} \le \tm ,
\label{eq:zy}\\
N^* = \frac{N_a}{1-N_m/\sigma_u} .
\label{eq:zy-nstar}
\end{gather}
Fully reversed torsion gives $C_a=\tm$, $N^*=0$; fully reversed bending gives $C_a=N^*=\fm/2$ on the
$45^\circ$ plane; both make the left-hand side equal to $\tm$. The condition that a compressive mean be
beneficial (Eqs.~8--9) leads to $\fm/\tm<2$; the lower bound 1.25 is taken from Papadopoulos. The error
index is $I=100\,(\mathrm{LHS}-\tm)/\tm$ (Eq.~10). The repository evaluates on every plane
\begin{equation}
\mathrm{DP} = \frac{1}{\tm}\sqrt{C_a^2 - C_a N^* + \frac{\tm^2}{\fm^2}(\fm+2C_a)N^*},
\qquad I = 100\,(\mathrm{DP}-1).
\label{eq:zy-dp}
\end{equation}
\emph{Critical plane}: \texttt{ZHANGYAO} takes the plane of largest $C_a$; \texttt{ZHANGYAO\_ext} the
largest DP over all planes. \emph{Ties} of the maximum $C_a$ go to the larger DP. \emph{Shear
amplitude}: half the longest chord of the shear path (\texttt{longest\_chord}, MCC), the major
semi-axis of Eq.~(A1), by default; the global selection of \texttt{docs/shear-amplitude.md} can switch
it to \texttt{rss} (MCE).

\block{Constants and calibration} Paper and repository: nothing is fitted. Eq.~\eqref{eq:zy} is built so
that $\fm$ and $\tm$ lie on it, and $\sigma_u$ enters only the mean-stress correction. The repository
reads workbook \texttt{Sigm1}, \texttt{Taum1}, \texttt{Su}; only the master-curve constants are fitted,
on the uniaxial $R=-1$ design tests.

\block{Life} The paper gives none; finite lives use the master curve on the index
(Section~\ref{sec:mastercurve}), a repository extension. On fatigue-limit datasets $\mathrm{DP}-1$ is
the paper's $I/100$.

\block{Repository choices}
\begin{itemize}
\item $C_a$ by the longest-chord rule; the tables are not reproduced with \texttt{rss}.
\item Ties of the maximum $C_a$ towards the larger DP; the paper gives no rule, and this criterion is
  sensitive to it (see Verification).
\item $\sigma_u$ is needed only when a plane carries a mean normal stress; without it such a case is
  skipped (\texttt{MissingParamsError}). $N_m\ge\sigma_u$, or a negative radicand in
  Eq.~\eqref{eq:zy}, is out of scope (\texttt{LoadingScopeError}).
\item A warning is issued outside $1.25<\fm/\tm<2$.
\item The fatigue-limit index is used as the damage parameter of the shared master curve.
\end{itemize}

\block{Worked example} Hard steel, Table~2: $\fm=313.9$, $\tm=196.2$, $\sigma_u=680\MPa$; 42CrMo4:
$\fm=398$, $\tm=260$, $\sigma_u=1025\MPa$. Eq.~\eqref{eq:zy} puts both reversed limits of hard steel on
the threshold. With $\sigma_x=\sigma_m+\sigma_a\sin\omega t$,
$\tau_{xy}=\tau_m+\tau_a\sin(\omega t-\delta)$:
\begin{center}\small
\begin{tabular}{@{}lccc@{}}
\toprule
Row & load (MPa) & $I$ (\%) & paper\\\midrule
Table~3 row 1, hard steel & $\sigma_a=138.1$, $\tau_a=167.1$, $\delta=0^\circ$ & $-0.09$ & 0.0\\
Table~3 row 4, hard steel & $\sigma_a=150.2$, $\tau_a=181.7$, $\delta=90^\circ$ & $+8.68$ & 8.5\\
Table~4 row 5, 42CrMo4 & $\sigma_a=266$, $\tau_a=128$, $\tau_m=128$, $\delta=0^\circ$ & $-9.85$ & $-9.9$\\
\bottomrule
\end{tabular}
\end{center}

\block{Verification} Tables~3--8, 66 fatigue limits on hard steel, 42CrMo4, 34Cr4, 30NCD16, mild steel
and LY12CZ: the longest-chord amplitude reproduces 50 of 66 rows within 0.3 points (18 within 0.06);
\texttt{rss} reproduces only 6 within 0.06. Eq.~(7) as printed reproduces the 42CrMo4 mean-stress
rows. The maximum-$C_a$ rule is ill-conditioned for this criterion: $C_a$ is stationary at its maximum
while $N^*$ changes to first order, so a $1^\circ$ plane grid moves in-phase indices by up to 0.3
points, and over planes within $10^{-4}$ of the maximum $C_a$ the index spans several points (tens of
points at $90^\circ$); hence the 0.3-point tolerance. Strict xfails: $90^\circ$ rows whose maximum
$C_a$ is shared by a continuum of planes (3-8, 5-3, 5-11, 6-6, 7-6, 8-14, 8-15; the printed value lies
in the tied range), and mean-stress rows of 34Cr4 and 30NCD16 (5-7, 5-8, 5-10, 6-3, 6-4, 6-7 to 6-10),
not reproduced on any near-maximum plane with Eq.~(7) and the $\sigma_u$ of Table~2 (unresolved). Also
checked: Eq.~(6) at both limits, the Goodman correction, the scope and missing-$\sigma_u$ behaviour.
