Repository: andreachiocca/multiaxial-fatigue

# multifat: a traceable library of multiaxial fatigue criteria
`multifat` implements published multiaxial high-cycle fatigue criteria (critical-plane, invariant,
integral and energy-based), checks each against its original paper, and runs all of them on the same
experimental datasets. One command on a workbook of fatigue tests returns every model's damage
parameter, predicted life and error statistics.

The project supports **FABER Working Group 4.3**
([WG4.3 activities](https://faber-cost.eu/wg4-fatigue-estimation-categories/wg4-3-multiaxial-high-cycle-fatigue/))
on its review article in multiaxial fatigue assessment, still in preparation. Scope:
constant-amplitude, mainly high-cycle fatigue of plain (smooth) specimens under proportional and
non-proportional loading, without notches, cracks or significant stress gradients.
*A critical-plane criterion evaluates the damage on every material plane and selects the most
damaged one ($\mathbf{n}^*$); here Findley under in-phase and 90° out-of-phase tension-torsion. All
methods are then compared on one scale: see the [method ranking](#which-criterion-misjudges-the-load-least).*

## Quick start

See [method-level comparison capabilities](docs/comparison-capabilities.md) for which models support direct fatigue-life predictions, calibrated life estimates, and meaningful DP-based errors. Use `multifat-compare --plot-kind life`, `--plot-kind damage`, or `--plot-kind both` to choose the output figures.

> [!TIP]
> For an end-to-end walkthrough covering input data preparation, command-line workflows, and Python API usage, see the **[User Guide](docs/user-guide.md)**.

Python 3.10+ and [uv](https://docs.astral.sh/uv/), from the repository root:

```bash
uv sync
uv run multifat-pipeline --material AISI316L --jobs 4
```

`multifat-pipeline` takes a workbook path, `--material NAME` (the file name without its ordering
number, e.g. `AISI316L` for `8_AISI316L.xlsx`) or `--all`. For each material it

1. validates the workbook against the [workbook format](docs/workbook-format.md) and writes
   `<MATERIAL>_validation.txt`;
2. calibrates only the constants that the models need and the workbook lacks, writing them to
   `<MATERIAL>_calibration.json` with the run's provenance (workbook hash, failure-only
   `failure_fingerprint`, code revision, settings). The workbook is never modified; `--constants
   FILE` reads them from a `Calibrations/` record or an earlier sidecar instead;
3. runs every registered model and its `_ext` variant, one CSV per model. Run-outs stay censored
   observations (`Flag = 2`), outside every fit and statistic, and every row keeps its specimen
   and observation identity;
4. compares the results (statistics, plots and LaTeX tables) and, across workbooks, writes the
   method-by-material eligibility matrix.

A workbook of fatigue-limit states only (every plain row a run-out at the endurance basis, both
R = -1 limits in the Summary) is assessed by each model's fatigue index error instead of a life
curve (`FatigueLimit/`). `multifat-compare --common-methods A B` compares methods on the failures
they all assess. See [dataset workflow](docs/dataset-workflow.md).

Outputs go to `Results/current/`. A model that cannot run on a material (missing constants,
unidentifiable fit) is listed as skipped in `<MATERIAL>_run_report.tsv` with its reason. The others
still run.

Run single steps with `multifat-run --model BP --material AISI316L` (workbook constants only),
`multifat-calibrate` or `multifat-compare`. Without uv, `python -m pip install -e .` installs the
same console scripts. The numbered scripts in `scripts/` (from
`scripts/0_calibrate_material_params.py` to `scripts/3_pipeline.py`) are thin shims for them.

## Results at a glance

The homepage figures share one visual system (`examples/style.py`): one validated, colour-blind
safe palette, one type family, one title layout. They are redrawn with one command:

```bash
uv run python examples/generate_gallery.py
```

## Method coverage

<!-- METHOD_NAVIGATION_START -->

**67 missing method candidates** are available to explore: 55 have preliminary A/B feasibility (a new criterion or manageable extensions). Pick by scientific interest and available references/data; an off-roadmap proposal is welcome.

Browse contribution opportunities by family: [Critical plane](docs/METHOD_INDEX.md#family-critical-plane) · [Energy based](docs/METHOD_INDEX.md#family-energy-based) · [Integral and hybrid](docs/METHOD_INDEX.md#family-integral-and-hybrid) · [Invariant based](docs/METHOD_INDEX.md#family-invariant-based) · [Mesoscopic and damage](docs/METHOD_INDEX.md#family-mesoscopic-and-damage) · [Nonlocal and gradient](docs/METHOD_INDEX.md#family-nonlocal-and-gradient) · [Probabilistic](docs/METHOD_INDEX.md#family-probabilistic) · [Specialized](docs/METHOD_INDEX.md#family-specialized) · [Strain based](docs/METHOD_INDEX.md#family-strain-based) · [Stress based](docs/METHOD_INDEX.md#family-stress-based) · [Tensor and path based](docs/METHO

File: src/multifat/imp/overlay_files/14_42CrMo4_Reis.overlay.json
{
 "schema_version": 1,
 "workbook": "14_42CrMo4_Reis.xlsx",
 "base_sha256": "3fa6c5d8a20e54a39dd8272d17285fcb6f4708c39a85dd917c0d46c530b053e3",
 "expected_fingerprint": "45f0fd6adcb6f8c86a5cd51c45193ca7ae53eb68993ea7b60de7ebca877c4f7e",
 "operations": [
  {
   "op": "set_summary",
   "row": 4,
   "column": "A",
   "field": "Article DOI / Reference",
   "from": null,
   "to": "10.1016/j.ijfatigue.2013.05.004",
   "decision": "d100",
   "source": "Anes, Reis, Li, Fonte, de Freitas, Int. J. Fatigue 62 (2014) 21-33, doi:10.1016/j.ijfatigue.2013.05.004, Table 5 p. 28 (case 1, N = 1e6): AD = 452 MPa (pure axial trend line of Table 4), AC = 372 MPa (pure shear trend line of Table 4)"
  },
  {
   "op": "set_summary",
   "row": 4,
   "column": "B",
   "field": "Authors",
   "from": null,
   "to": "Anes et al.",
   "decision": "d100",
   "source": "Anes, Reis, Li, Fonte, de Freitas, Int. J. Fatigue 62 (2014) 21-33, doi:10.1016/j.ijfatigue.2013.05.004, Table 5 p. 28 (case 1, N = 1e6): AD = 452 MPa (pure axial trend line of Table 4), AC = 372 MPa (pure shear trend line of Table 4)"
  },
  {
   "op": "set_summary",
   "row": 4,
   "column": "C",
   "field": "Article year",
   "from": null,
   "to": 2014,
   "decision": "d100",
   "source": "Anes, Reis, Li, Fonte, de Freitas, Int. J. Fatigue 62 (2014) 21-33, doi:10.1016/j.ijfatigue.2013.05.004, Table 5 p. 28 (case 1, N = 1e6): AD = 452 MPa (pure axial trend line of Table 4), AC = 372 MPa (pure shear trend line of Table 4)"
  },
  {
   "op": "set_summary",
   "row": 4,
   "column": "D",
   "field": "Material name",
   "from": null,
   "to": "42CrMo4_Reis",
   "decision": "d100",
   "source": "Anes, Reis, Li, Fonte, de Freitas, Int. J. Fatigue 62 (2014) 21-33, doi:10.1016/j.ijfatigue.2013.05.004, Table 5 p. 28 (case 1, N = 1e6): AD = 452 MPa (pure axial trend line of Table 4), AC = 372 MPa (pure shear trend line of Table 4)"
  },
  {
   "op": "set_summary",
   "row": 4,
   "column": "I",
   "field": "Tensile fatigue limit (MPa)",
   "from": null,
   "to": 452,
   "decision": "d100",
   "source": "Anes, Reis, Li, Fonte, de Freitas, Int. J. Fatigue 62 (2014) 21-33, doi:10.1016/j.ijfatigue.2013.05.004, Table 5 p. 28 (case 1, N = 1e6): AD = 452 MPa (pure axial trend line of Table 4), AC = 372 MPa (pure shear trend line of Table 4)"
  },
  {
   "op": "set_summary",
   "row": 4,
   "column": "J",
   "field": "Torsional fatigue limit (MPa)",
   "from": null,
   "to": 372,
   "decision": "d100",
   "source": "Anes, Reis, Li, Fonte, de Freitas, Int. J. Fatigue 62 (2014) 21-33, doi:10.1016/j.ijfatigue.2013.05.004, Table 5 p. 28 (case 1, N = 1e6): AD = 452 MPa (pure axial trend line of Table 4), AC = 372 MPa (pure shear trend line of Table 4)"
  },
  {
   "op": "set_summary",
   "row": 4,
   "column": "K",
   "field": "Number of Cycles (cycles)",
   "from": null,
   "to": 1000000,
   "decision": "d100",
   "source": "Anes, Reis, Li, Fonte, de Freitas, Int. J. Fatigue 62 (2014) 21-33, doi:10.1016/j.ijfatigue.2013.05.004, Table 5 p. 28 (case 1, N = 1e6): AD = 452 MPa (pure axial trend line of Table 4), AC = 372 MPa (pure shear trend line of Table 4)"
  },
  {
   "op": "set_summary",
   "row": 4,
   "column": "L",
   "field": "Stress ratio R",
   "from": null,
   "to": -1,
   "decision": "d100",
   "source": "Anes, Reis, Li, Fonte, de Freitas, Int. J. Fatigue 62 (2014) 21-33, doi:10.1016/j.ijfatigue.2013.05.004, Table 5 p. 28 (case 1, N = 1e6): AD = 452 MPa (pure axial trend line of Table 4), AC = 372 MPa (pure shear trend line of Table 4)"
  },
  {
   "op": "set_summary",
   "row": 1,
   "column": "R",
   "field": "(header)",
   "from": null,
   "to": "Axial fatigue limit loading",
   "decision": "d100",
   "source": "column recording the loading of the axial limit (push-pull)"
  },
  {
   "op": "set_summary",
   "row": 4,
   "column": "R",
   "field": "Axial fatigue limit loading",
   "from": null,
   "to": "push-pull",
   "decision": "d100",
   "source": "Anes, Reis, Li, Fonte, de Freitas, Int. J. Fatigue 62 (2014) 21-33, doi:10.1016/j.ijfatigue.2013.05.004, Table 5 p. 28 (case 1, N = 1e6): AD = 452 MPa (pure axial trend line of Table 4), AC = 372 MPa (pure shear trend line of Table 4); case 1 is tension-compression"
  }
 ]
}

File: src/multifat/imp/overlay_files/1_Ti6Al4V_Meneghetti.overlay.json
{
 "schema_version": 1,
 "workbook": "1_Ti6Al4V_Meneghetti.xlsx",
 "base_sha256": "78808b28fc8546bf3361b121c2f768dc5b4291be53b68b79d90e8cab1ece04dd",
 "expected_fingerprint": "c3b9a43f4f521b2f5d42196a14b61b824949dbed4b537e6b08d4fd247425871c",
 "operations": [
  {
   "op": "set_summary",
   "row": 3,
   "column": "E",
   "field": "Young's modulus (MPa)",
   "from": 110000,
   "to": "Null",
   "decision": "d108",
   "source": "Meneghetti et al. 2018, TAFM 96, doi:10.1016/j.tafmec.2018.06.010, Table 1 p. 6 and Summary row 2: every failure of this workbook is Meneghetti's; the Delahay 2006 row (Ti64Al4V, Su 1090 MPa) is a different batch (d101) and no longer enters the material values (d108)"
  },
  {
   "op": "set_summary",
   "row": 3,
   "column": "F",
   "field": "Poisson's ratio (-)",
   "from": 0.3,
   "to": "Null",
   "decision": "d108",
   "source": "Meneghetti et al. 2018, TAFM 96, doi:10.1016/j.tafmec.2018.06.010, Table 1 p. 6 and Summary row 2: every failure of this workbook is Meneghetti's; the Delahay 2006 row (Ti64Al4V, Su 1090 MPa) is a different batch (d101) and no longer enters the material values (d108)"
  },
  {
   "op": "set_summary",
   "row": 3,
   "column": "G",
   "field": "Tensile strength (MPa)",
   "from": 1090,
   "to": "Null",
   "decision": "d108",
   "source": "Meneghetti et al. 2018, TAFM 96, doi:10.1016/j.tafmec.2018.06.010, Table 1 p. 6 and Summary row 2: every failure of this workbook is Meneghetti's; the Delahay 2006 row (Ti64Al4V, Su 1090 MPa) is a different batch (d101) and no longer enters the material values (d108)"
  },
  {
   "op": "set_summary",
   "row": 3,
   "column": "H",
   "field": "Yield strength (MPa)",
   "from": 980,
   "to": "Null",
   "decision": "d108",
   "source": "Meneghetti et al. 2018, TAFM 96, doi:10.1016/j.tafmec.2018.06.010, Table 1 p. 6 and Summary row 2: every failure of this workbook is Meneghetti's; the Delahay 2006 row (Ti64Al4V, Su 1090 MPa) is a different batch (d101) and no longer enters the material values (d108)"
  },
  {
   "op": "set_summary",
   "row": 3,
   "column": "I",
   "field": "Tensile fatigue limit (MPa)",
   "from": 652,
   "to": "Null",
   "decision": "d108",
   "source": "Meneghetti et al. 2018, TAFM 96, doi:10.1016/j.tafmec.2018.06.010, Table 1 p. 6 and Summary row 2: every failure of this workbook is Meneghetti's; the Delahay 2006 row (Ti64Al4V, Su 1090 MPa) is a different batch (d101) and no longer enters the material values (d108)"
  },
  {
   "op": "set_summary",
   "row": 3,
   "column": "J",
   "field": "Torsional fatigue limit (MPa)",
   "from": 411,
   "to": "Null",
   "decision": "d108",
   "source": "Meneghetti et al. 2018, TAFM 96, doi:10.1016/j.tafmec.2018.06.010, Table 1 p. 6 and Summary row 2: every failure of this workbook is Meneghetti's; the Delahay 2006 row (Ti64Al4V, Su 1090 MPa) is a different batch (d101) and no longer enters the material values (d108)"
  },
  {
   "op": "set_summary",
   "row": 3,
   "column": "M",
   "field": "K",
   "from": 1.586374695863747,
   "to": "Null",
   "decision": "d108",
   "source": "Meneghetti et al. 2018, TAFM 96, doi:10.1016/j.tafmec.2018.06.010, Table 1 p. 6 and Summary row 2: every failure of this workbook is Meneghetti's; the Delahay 2006 row (Ti64Al4V, Su 1090 MPa) is a different batch (d101) and no longer enters the material values (d108)"
  },
  {
   "op": "set_summary",
   "row": 6,
   "column": "G",
   "field": "Average Tensile strength (MPa)",
   "from": 1035,
   "to": 980,
   "decision": "d108",
   "source": "Meneghetti et al. 2018, TAFM 96, doi:10.1016/j.tafmec.2018.06.010, Table 1 p. 6 and Summary row 2: every failure of this workbook is Meneghetti's; the Delahay 2006 row (Ti64Al4V, Su 1090 MPa) is a different batch (d101) and no longer enters the material values (d108)"
  },
  {
   "op": "set_summary",
   "row": 6,
   "column": "H",
   "field": "Average Yield strength (MPa)",
   "from": 947.5,
   "to": 915,
   "decision": "d108",
   "source": "Meneghetti et al. 2018, TAFM 96, doi:10.1016/j.tafmec.2018.06.010, Table 1 p. 6 and Summary row 2: every failure of this workbook is Meneghetti's; the Delahay 2006 row (Ti64Al4V, Su 1090 MPa) is a different batch (d101) and no longer enters the material values (d108)"
  },
  {
   "op": "set_summary",
   "row": 6,
   "column": "I",
   "field": "Average Tensile fatigue limit (MPa)",
   "from": 576,
   "to": 500,
   "decision": "d108",
   "source": "Meneghetti et al. 2018, TAFM 96, doi:10.1016/j.tafmec.2018.06.010, Table 1 p. 6 and Summary row 2: every failure of this workbook is Meneghetti's; the Delahay 2006 row (Ti64Al4V, Su 1090 MPa) is a different batch (d101) and no longer enters the material values (d108)"
  },
  {
   "op": "set_summary",
   "row": 6,
   "column": "J",
   "field": "Average Torsional fatigue limit (MPa)",
   "from": 416.75,
   "to": 422.5,
   "decision": "d108",
   "source": "Meneghetti et al. 2018, TAFM 96, doi:10.1016/j.tafmec.2018.06.010, Table 1 p. 6 and Summary row 2: every failure of this workbook is Meneghetti's; the Delahay 2006 row (Ti64Al4V, Su 1090 MPa) is a different batch (d101) and no longer enters the material values (d108)"
  },
  {
   "op": "set_summary",
   "row": 6,
   "column": "M",
   "field": "Average K",
   "from": 1.3849033242632345,
   "to": 1.183431952662722,
   "decision": "d108",
   "source": "Meneghetti et al. 2018, TAFM 96, doi:10.1016/j.tafmec.2018.06.010, Table 1 p. 6 and Summary row 2: every failure of this workbook is Meneghetti's; the Delahay 2006 row (Ti64Al4V, Su 1090 MPa) is a different batch (d101) and no longer enters the material values (d108)"
  },
  {
   "op": "set_summary",
   "row": 7,
   "column": "G",
   "field": "Standard deviation Tensile strength (MPa)",
   "from": 55,
   "to": 0,
   "decision": "d108",
   "source": "Meneghetti et al. 2018, TAFM 96, doi:10.1016/j.tafmec.2018.06.010, Table 1 p. 6 and Summary row 2: every failure of this workbook is Meneghetti's; the Delahay 2006 row (Ti64Al4V, Su 1090 MPa) is a different batch (d101) and no longer enters the material values (d108)"
  },
  {
   "op": "set_summary",
   "row": 7,
   "column": "H",
   "field": "Standard deviation Yield strength (MPa)",
   "from": 32.5,
   "to": 0,
   "decision": "d108",
   "source": "Meneghetti et al. 2018, TAFM 96, doi:10.1016/j.tafmec.2018.06.010, Table 1 p. 6 and Summary row 2: every failure of this workbook is Meneghetti's; the Delahay 2006 row (Ti64Al4V, Su 1090 MPa) is a different batch (d101) and no longer enters the material values (d108)"
  },
  {
   "op": "set_summary",
   "row": 7,
   "column": "I",
   "field": "Standard deviation Tensile fatigue limit (MPa)",
   "from": 76,
   "to": 0,
   "decision": "d108",
   "source": "Meneghetti et al. 2018, TAFM 96, doi:10.1016/j.tafmec.2018.06.010, Table 1 p. 6 and Summary row 2: every failure of this workbook is Meneghetti's; the Delahay 2006 row (Ti64Al4V, Su 1090 MPa) is a different batch (d101) and no longer enters the material values (d108)"
  },
  {
   "op": "set_summary",
   "row": 7,
   "column": "J",
   "field": "Standard deviation Torsional fatigue limit (MPa)",
   "from": 5.75,
   "to": 0,
   "decision": "d108",
   "source": "Meneghetti et al. 2018, TAFM 96, doi:10.1016/j.tafmec.2018.06.010, Table 1 p. 6 and Summary row 2: every failure of this workbook is Meneghetti's; the Delahay 2006 row (Ti64Al4V, Su 1090 MPa) is a different batch (d101) and no longer enters the material values (d108)"
  },
  {
   "op": "set_summary",
   "row": 7,
   "column": "M",
   "field": "Standard deviation K",
   "from": 0.20147137160051243,
   "to": 0,
   "decision": "d108",
   "source": "Meneghetti et al. 2018, TAFM 96, doi:10.1016/j.tafmec.2018.06.010, Table 1 p. 6 and Summary row 2: every failure of this workbook is Meneghetti's; the Delahay 2006 row (Ti64Al4V, Su 1090 MPa) is a different batch (d101) and no longer enters the material values (d108)"
  },
  {
   "op": "drop_case",
   "row": 58,
   "authors": "Delahay T",
   "specimen": "SPECIMEN_5",
   "check": {
    "Run out (Yes/No)": "Yes",
    "Amplitute AXIAL stress  (MPa)": 652
   },
   "decision": "d109",
   "source": "Delahay & Palin-Luc 2006, IJF 28:474, doi:10.1016/j.ijfatigue.2005.06.048, Table 2 p. 479: these rows are median staircase endurance limits of annealed Ti-6Al-4V (another batch, d101), not run-outs; the workbook labels plane bending as axial and gives 441 for the torsion limit 411. Removed from this dataset (d109); the limits are to form a separate dataset from Table 2."
  },
  {
   "op": "drop_case",
   "row": 59,
   "authors": "Delahay T",
   "specimen": "SPECIMEN_5",
   "check": {
    "Run out (Yes/No)": "Yes",
    "Amplitute SHEAR stress  (MPa)": 441
   },
   "decision": "d109",
   "source": "Delahay & Palin-Luc 2006, IJF 28:474, doi:10.1016/j.ijfatigue.2005.06.048, Table 2 p. 479: these rows are median staircase endurance limits of annealed Ti-6Al-4V (another batch, d101), not run-outs; the workbook labels plane bending as axial and gives 441 for the torsion limit 411. Removed from this dataset (d109); the limits are to form a separate dataset from Table 2."
  },
  {
   "op": "drop_case",
   "row": 60,
   "authors": "Delahay T",
   "specimen": "SPECIMEN_5",
   "check": {
    "Run out (Yes/No)": "Yes",
    "Amplitute AXIAL stress  (MPa)": 442,
    "Amplitute SHEAR stress  (MPa)": 255
   },
   "decision": "d109",
   "source": "Delahay & Palin-Luc 2006, IJF 28:474, doi:10.1016/j.ijfatigue.2005.06.048, Table 2 p. 479: these rows are median staircase endurance limits of annealed Ti-6Al-4V (another batch, d101), not run-outs; the workbook labels plane bending as axial and gives 441 for the torsion limit 411. Removed from this dataset (d109); the limits are to form a separate dataset from Table 2."
  },
  {
   "op": "drop_case",
   "row": 61,
   "authors": "Delahay T",
   "specimen": "SPECIMEN_5",
   "check": {
    "Run out (Yes/No)": "Yes",
    "Amplitute AXIAL stress  (MPa)": 567,
    "Amplitute SHEAR stress  (MPa)": 328,
    "Phase TORSIONAL load (°)": 90
   },
   "decision": "d109",
   "source": "Delahay & Palin-Luc 2006, IJF 28:474, doi:10.1016/j.ijfatigue.2005.06.048, Table 2 p. 479: these rows are median staircase endurance limits of annealed Ti-6Al-4V (another batch, d101), not run-outs; the workbook labels plane bending as axial and gives 441 for the torsion limit 411. Removed from this dataset (d109); the limits are to form a separate dataset from Table 2."
  }
 ]
}

File: src/multifat/imp/overlay_files/2_CX18.overlay.json
{
 "schema_version": 1,
 "workbook": "2_CX18.xlsx",
 "base_sha256": "f9fd79fdfb657e41050be1c867eb7125f05795c45638d00d40f7226612ce9fc1",
 "expected_fingerprint": "ed52773be6d62432542e4b9b611769de2990a9933536a1f7d38b2d8e2a06c5ec",
 "operations": [
  {
   "op": "set_summary",
   "row": 2,
   "column": "F",
   "field": "Poisson's ratio (-)",
   "from": "Null",
   "to": 0.3,
   "decision": "d059",
   "source": "Dubbel, 21st ed. (2004), Part C, Hooke's law, PDF p. 123"
  },
  {
   "op": "set_summary",
   "row": 6,
   "column": "F",
   "field": "Poisson's ratio (-)",
   "from": "Null",
   "to": 0.3,
   "decision": "d059",
   "source": "Dubbel, 21st ed. (2004), Part C, Hooke's law, PDF p. 123"
  },
  {
   "op": "set_summary",
   "row": 7,
   "column": "F",
   "field": "Poisson's ratio (-)",
   "from": "Null",
   "to": 0,
   "decision": "d059",
   "source": "Dubbel, 21st ed. (2004), Part C, Hooke's law, PDF p. 123"
  }
 ]
}

File: src/multifat/imp/overlay_files/3_25CrMo4.overlay.json
{
 "schema_version": 1,
 "workbook": "3_25CrMo4.xlsx",
 "base_sha256": "3fcc36daf35c12806b467b1005d4d5450d4284b618b758597705cc34c3afe17b",
 "expected_fingerprint": "75af4a6143a08a9000ba6df062b33141eb0625daf0523f6037193bcdf088d69c",
 "operations": [
  {
   "op": "set_summary",
   "row": 2,
   "column": "F",
   "field": "Poisson's ratio (-)",
   "from": "Null",
   "to": 0.3,
   "decision": "d059",
   "source": "Dubbel, 21st ed. (2004), Part C, Hooke's law, PDF p. 123"
  },
  {
   "op": "set_summary",
   "row": 6,
   "column": "F",
   "field": "Poisson's ratio (-)",
   "from": "Null",
   "to": 0.3,
   "decision": "d059",
   "source": "Dubbel, 21st ed. (2004), Part C, Hooke's law, PDF p. 123"
  },
  {
   "op": "set_summary",
   "row": 7,
   "column": "F",
   "field": "Poisson's ratio (-)",
   "from": "Null",
   "to": 0,
   "decision": "d059",
   "source": "Dubbel, 21st ed. (2004), Part C, Hooke's law, PDF p. 123"
  }
 ]
}

File: src/multifat/imp/overlay_files/4_30NCD16.overlay.json
{
 "schema_version": 1,
 "workbook": "4_30NCD16.xlsx",
 "base_sha256": "0deaa15c8d667ec409483c78e9e28cd85a4af767f977ae9b2412e40ff049595e",
 "expected_fingerprint": "6bfc38eb684ddc100dd9da3f8e16f45837732ff4e81a5ea756cfda0132f850aa",
 "operations": [
  {
   "op": "set_summary",
   "row": 2,
   "column": "F",
   "field": "Poisson's ratio (-)",
   "from": "Null",
   "to": 0.3,
   "decision": "d059",
   "source": "Dubbel, 21st ed. (2004), Part C, Hooke's law, PDF p. 123"
  },
  {
   "op": "set_summary",
   "row": 3,
   "column": "F",
   "field": "Poisson's ratio (-)",
   "from": "Null",
   "to": 0.3,
   "decision": "d059",
   "source": "Dubbel, 21st ed. (2004), Part C, Hooke's law, PDF p. 123"
  },
  {
   "op": "set_summary",
   "row": 6,
   "column": "F",
   "field": "Poisson's ratio (-)",
   "from": "Null",
   "to": 0.3,
   "decision": "d059",
   "source": "Dubbel, 21st ed. (2004), Part C, Hooke's law, PDF p. 123"
  },
  {
   "op": "set_summary",
   "row": 7,
   "column": "F",
   "field": "Poisson's ratio (-)",
   "from": "Null",
   "to": 0,
   "decision": "d059",
   "source": "Dubbel, 21st ed. (2004), Part C, Hooke's law, PDF p. 123"
  }
 ]
}

File: src/multifat/imp/overlay_files/7_982FA.overlay.json
{
 "schema_version": 1,
 "workbook": "7_982FA.xlsx",
 "base_sha256": "cb91fc0b0c2a2f7ca88c44b7686cf68a389cc6b2a9d5c382fb754af731f8ac34",
 "expected_fingerprint": "9abfb930bb0a584cd71aa8a11ce9165df5b7fd7446c24688b045e34504b22059",
 "operations": [
  {
   "op": "set_summary",
   "row": 2,
   "column": "F",
   "field": "Poisson's ratio (-)",
   "from": "Null",
   "to": 0.3,
   "decision": "d059",
   "source": "Dubbel, 21st ed. (2004), Part C, Hooke's law, PDF p. 123"
  },
  {
   "op": "set_summary",
   "row": 5,
   "column": "F",
   "field": "Poisson's ratio (-)",
   "from": "Null",
   "to": 0.3,
   "decision": "d059",
   "source": "Dubbel, 21st ed. (2004), Part C, Hooke's law, PDF p. 123"
  },
  {
   "op": "set_summary",
   "row": 6,
   "column": "F",
   "field": "Poisson's ratio (-)",
   "from": "Null",
   "to": 0,
   "decision": "d059",
   "source": "Dubbel, 21st ed. (2004), Part C, Hooke's law, PDF p. 123"
  }
 ]
}

File: src/multifat/imp/overlay_files/8_AISI316L.before-author-correction.overlay.json
{
 "schema_version": 1,
 "workbook": "8_AISI316L.xlsx",
 "base_sha256": "3750a62d54828b8c75b2b775811f768ecb5921daacad4bc31bab5b978c28dc19",
 "expected_fingerprint": "118b7c9348e8ae1b3f2588c9f70d41484731c2f47a50b8e591affc9eb2a2cc86",
 "operations": [
  {
   "op": "set_summary",
   "row": 2,
   "column": "E",
   "field": "Young's modulus (MPa)",
   "from": "Null",
   "to": 193000,
   "decision": "d056",
   "source": "Janssens 2018 Table 4 p. 4 (N6, N8); Zhu et al. 2019 p. 8; Braun 2024 p. 8"
  },
  {
   "op": "set_summary",
   "row": 2,
   "column": "F",
   "field": "Poisson's ratio (-)",
   "from": "Null",
   "to": 0.3,
   "decision": "d056",
   "source": "Janssens 2018 Table 4 p. 4 (N6, N8); Zhu et al. 2019 p. 8; Braun 2024 p. 8"
  },
  {
   "op": "set_summary",
   "row": 3,
   "column": "E",
   "field": "Young's modulus (MPa)",
   "from": 219000,
   "to": "Null",
   "decision": "d056",
   "source": "Janssens 2018 Table 4 p. 4 (N6, N8); Zhu et al. 2019 p. 8; Braun 2024 p. 8"
  },
  {
   "op": "set_summary",
   "row": 3,
   "column": "F",
   "field": "Poisson's ratio (-)",
   "from": 0.29,
   "to": "Null",
   "decision": "d056",
   "source": "Janssens 2018 Table 4 p. 4 (N6, N8); Zhu et al. 2019 p. 8; Braun 2024 p. 8"
  },
  {
   "op": "set_summary",
   "row": 6,
   "column": "E",
   "field": "Young's modulus (MPa)",
   "from": 219000,
   "to": 193000,
   "decision": "d056",
   "source": "Janssens 2018 Table 4 p. 4 (N6, N8); Zhu et al. 2019 p. 8; Braun 2024 p. 8"
  },
  {
   "op": "set_summary",
   "row": 6,
   "column": "F",
   "field": "Poisson's ratio (-)",
   "from": 0.29,
   "to": 0.3,
   "decision": "d056",
   "source": "Janssens 2018 Table 4 p. 4 (N6, N8); Zhu et al. 2019 p. 8; Braun 2024 p. 8"
  },
  {
   "op": "set_summary",
   "row": 28,
   "column": "D",
   "field": "Material name",
   "from": 86,
   "to": 94,
   "decision": "d056",
   "source": "Janssens 2018 Table 4 p. 4 (N6, N8); Zhu et al. 2019 p. 8; Braun 2024 p. 8"
  },
  {
   "op": "set_case",
   "authors": "Janssens",
   "specimen": "Non_prop_1",
   "field": "Phase TORSIONAL load (°)",
   "from": 0,
   "to": 90,
   "decision": "d056",
   "source": "Janssens 2018 Table 4 p. 4 (N6, N8); Zhu et al. 2019 p. 8; Braun 2024 p. 8"
  },
  {
   "op": "set_case",
   "authors": "Janssens",
   "specimen": "Non_prop_2",
   "field": "Phase TORSIONAL load (°)",
   "from": 0,
   "to": 90,
   "decision": "d056",
   "source": "Janssens 2018 Table 4 p. 4 (N6, N8); Zhu et al. 2019 p. 8; Braun 2024 p. 8"
  },
  {
   "op": "set_case",
   "authors": "Janssens",
   "specimen": "Non_prop_3",
   "field": "Phase TORSIONAL load (°)",
   "from": 0,
   "to": 90,
   "decision": "d056",
   "source": "Janssens 2018 Table 4 p. 4 (N6, N8); Zhu et al. 2019 p. 8; Braun 2024 p. 8"
  },
  {
   "op": "set_case",
   "authors": "Janssens",
   "specimen": "Non_prop_4",
   "field": "Phase TORSIONAL load (°)",
   "from": 0,
   "to": 90,
   "decision": "d056",
   "source": "Janssens 2018 Table 4 p. 4 (N6, N8); Zhu et al. 2019 p. 8; Braun 2024 p. 8"
  },
  {
   "op": "set_case",
   "authors": "Janssens",
   "specimen": "Non_prop_5",
   "field": "Phase TORSIONAL load (°)",
   "from": 0,
   "to": 90,
   "decision": "d056",
   "source": "Janssens 2018 Table 4 p. 4 (N6, N8); Zhu et al. 2019 p. 8; Braun 2024 p. 8"
  },
  {
   "op": "set_case",
   "authors": "Janssens",
   "specimen": "Non_prop_6",
   "field": "Phase TORSIONAL load (°)",
   "from": 0,
   "to": 90,
   "decision": "d056",
   "source": "Janssens 2018 Table 4 p. 4 (N6, N8); Zhu et al. 2019 p. 8; Braun 2024 p. 8"
  },
  {
   "op": "set_case",
   "authors": "Janssens",
   "specimen": "Non_prop_7",
   "field": "Phase TORSIONAL load (°)",
   "from": 0,
   "to": 90,
   "decision": "d056",
   "source": "Janssens 2018 Table 4 p. 4 (N6, N8); Zhu et al. 2019 p. 8; Braun 2024 p. 8"
  },
  {
   "op": "set_case",
   "authors": "Janssens",
   "specimen": "Non_prop_8",
   "field": "Phase TORSIONAL load (°)",
   "from": 0,
   "to": 90,
   "decision": "d056",
   "source": "Janssens 2018 Table 4 p. 4 (N6, N8); Zhu et al. 2019 p. 8; Braun 2024 p. 8"
  },
  {
   "op": "set_case",
   "authors": "Janssens",
   "specimen": "Non_prop_9",
   "field": "Phase TORSIONAL load (°)",
   "from": 0,
   "to": 90,
   "decision": "d056",
   "source": "Janssens 2018 Table 4 p. 4 (N6, N8); Zhu et al. 2019 p. 8; Braun 2024 p. 8"
  },
  {
   "op": "set_case",
   "authors": "Janssens",
   "specimen": "Non_prop_10",
   "field": "Phase TORSIONAL load (°)",
   "from": 0,
   "to": 90,
   "decision": "d056",
   "source": "Janssens 2018 Table 4 p. 4 (N6, N8); Zhu et al. 2019 p. 8; Braun 2024 p. 8"
  },
  {
   "op": "set_case",
   "authors": "Janssens",
   "specimen": "Non_prop_11",
   "field": "Phase TORSIONAL load (°)",
   "from": 0,
   "to": 90,
   "decision": "d056",
   "source": "Janssens 2018 Table 4 p. 4 (N6, N8); Zhu et al. 2019 p. 8; Braun 2024 p. 8"
  },
  {
   "op": "add_case",
   "row": 88,
   "values": {
    "Authors": "Janssens",
    "Article year": 2018,
    "Article DOI / Reference": "10.1016/j.ijfatigue.2017.12.013",
    "Specimen name": "Uniaxial_10",
    "Number of cycles to failure": 37000,
    "Run out (Yes/No)": "No",
    "Failure type (complete rupture/stiffness decrease)": "stiffness decrease",
    "Geometry picture": "Null",
    "Geometry type (flat/cylindrical/hollow cylinder)": "tubular ",
    "Notched": "No",
    "A (mm)": "Null",
    "B (mm)": "Null",
    "Hole diameter (mm)": 0,
    "Diameter (mm)": 11,
    "Phase RADIAL load (°)": 0,
    "Phase AXIAL load (°)": 0,
    "Phase TORSIONAL load (°)": 0,
    "Freq RADIAL load [Hz]": "Null",
    "Freq AXIAL load[Hz]": "Null",
    "Freq TORSIONAL load [Hz]": "Null",
    "Load ratio (RADIAL)": "Null",
    "Load ratio (AXIAL)": -1,
    "Load ratio (TORSIONAL)": "Null",
    "Mean RADIAL stress  (MPa)": 0,
    "Amplitute RADIAL stress  (MPa)": 0,
    "Mean AXIAL stress  (MPa)": 0,
    "Amplitute AXIAL stress  (MPa)": 240,
    "derived from (AXIAL/BENDING) load": "AXIAL",
    "Mean SHEAR stress  (MPa)": 0,
    "Amplitute SHEAR stress  (MPa)": 0,
    "Mean internal PRESSURE  (MPa)": 0,
    "Amplitute internal PRESSURE (MPa)": 0,
    "Mean AXIAL load (N)": "#VALUE!",
    "Amplitute AXIAL load (N)": "#VALUE!",
    "Mean BENDING moment (Nmm)": "Null",
    "Amplitude BENDING moment (Nmm)": "Null",
    "Mean TORQUE (Nmm)": "Null",
    "Amplitude TORQUE (Nmm)": "Null",
    "Lambda (tauA/sigmaA)": 0,
    "Amplitude von Mises (MPa)": 240
   },
   "decision": "d056",
   "source": "Janssens 2018 Table 4 p. 4 (N6, N8); Zhu et al. 2019 p. 8; Braun 2024 p. 8"
  },
  {
   "op": "add_case",
   "row": 89,
   "values": {
    "Authors": "Janssens",
    "Article year": 2018,
    "Article DOI / Reference": "10.1016/j.ijfatigue.2017.12.013",
    "Specimen name": "Uniaxial_11",
    "Number of cycles to failure": 14000,
    "Run out (Yes/No)": "No",
    "Failure type (complete rupture/stiffness decrease)": "stiffness decrease",
    "Geometry picture": "Null",
    "Geometry type (flat/cylindrical/hollow cylinder)": "tubular ",
    "Notched": "No",
    "A (mm)": "Null",
    "B (mm)": "Null",
    "Hole diameter (mm)": 0,
    "Diameter (mm)": 11,
    "Phase RADIAL load (°)": 0,
    "Phase AXIAL load (°)": 0,
    "Phase TORSIONAL load (°)": 0,
    "Freq RADIAL load [Hz]": "Null",
    "Freq AXIAL load[Hz]": "Null",
    "Freq TORSIONAL load [Hz]": "Null",
    "Load ratio (RADIAL)": "Null",
    "Load ratio (AXIAL)": -1,
    "Load ratio (TORSIONAL)": "Null",
    "Mean RADIAL stress  (MPa)": 0,
    "Amplitute RADIAL stress  (MPa)": 0,
    "Mean AXIAL stress  (MPa)": 0,
    "Amplitute AXIAL stress  (MPa)": 260,
    "derived from (AXIAL/BENDING) load": "AXIAL",
    "Mean SHEAR stress  (MPa)": 0,
    "Amplitute SHEAR stress  (MPa)": 0,
    "Mean internal PRESSURE  (MPa)": 0,
    "Amplitute internal PRESSURE (MPa)": 0,
    "Mean AXIAL load (N)": "#VALUE!",
    "Amplitute AXIAL load (N)": "#VALUE!",
    "Mean BENDING moment (Nmm)": "Null",
    "Amplitude BENDING moment (Nmm)": "Null",
    "Mean TORQUE (Nmm)": "Null",
    "Amplitude TORQUE (Nmm)": "Null",
    "Lambda (tauA/sigmaA)": 0,
    "Amplitude von Mises (MPa)": 260
   },
   "decision": "d056",
   "source": "Janssens 2018 Table 4 p. 4 (N6, N8); Zhu et al. 2019 p. 8; Braun 2024 p. 8"
  },
  {
   "op": "add_case",
   "row": 90,
   "values": {
    "Authors": "Janssens",
    "Article year": 2018,
    "Article DOI / Reference": "10.1016/j.ijfatigue.2017.12.013",
    "Specimen name": "Uniaxial_12",
    "Number of cycles to failure": 16000,
    "Run out (Yes/No)": "No",
    "Failure type (complete rupture/stiffness decrease)": "stiffness decrease",
    "Geometry picture": "Null",
    "Geometry type (flat/cylindrical/hollow cylinder)": "tubular ",
    "Notched": "No",
    "A (mm)": "Null",
    "B (mm)": "Null",
    "Hole diameter (mm)": 0,
    "Diameter (mm)": 11,
    "Phase RADIAL load (°)": 0,
    "Phase AXIAL load (°)": 0,
    "Phase TORSIONAL load (°)": 0,
    "Freq RADIAL load [Hz]": "Null",
    "Freq AXIAL load[Hz]": "Null",
    "Freq TORSIONAL load [Hz]": "Null",
    "Load ratio (RADIAL)": "Null",
    "Load ratio (AXIAL)": -1,
    "Load ratio (TORSIONAL)": "Null",
    "Mean RADIAL stress  (MPa)": 0,
    "Amplitute RADIAL stress  (MPa)": 0,
    "Mean AXIAL stress  (MPa)": 0,
    "Amplitute AXIAL stress  (MPa)": 290,
    "derived from (AXIAL/BENDING) load": "AXIAL",
    "Mean SHEAR stress  (MPa)": 0,
    "Amplitute SHEAR stress  (MPa)": 0,
    "Mean internal PRESSURE  (MPa)": 0,
    "Amplitute internal PRESSURE (MPa)": 0,
    "Mean AXIAL load (N)": "#VALUE!",
    "Amplitute AXIAL load (N)": "#VALUE!",
    "Mean BENDING moment (Nmm)": "Null",
    "Amplitude BENDING moment (Nmm)": "Null",
    "Mean TORQUE (Nmm)": "Null",
    "Amplitude TORQUE (Nmm)": "Null",
    "Lambda (tauA/sigmaA)": 0,
    "Amplitude von Mises (MPa)": 290
   },
   "decision": "d056",
   "source": "Janssens 2018 Table 4 p. 4 (N6, N8); Zhu et al. 2019 p. 8; Braun 2024 p. 8"
  },
  {
   "op": "add_case",
   "row": 91,
   "values": {
    "Authors": "Janssens",
    "Article year": 2018,
    "Article DOI / Reference": "10.1016/j.ijfatigue.2017.12.013",
    "Specimen name": "Uniaxial_13",
    "Number of cycles to failure": 21000,
    "Run out (Yes/No)": "No",
    "Failure type (complete rupture/stiffness decrease)": "stiffness decrease",
    "Geometry picture": "Null",
    "Geometry type (flat/cylindrical/hollow cylinder)": "tubular ",
    "Notched": "No",
    "A (mm)": "Null",
    "B (mm)": "Null",
    "Hole diameter (mm)": 0,
    "Diameter (mm)": 11,
    "Phase RADIAL load (°)": 0,
    "Phase AXIAL load (°)": 0,
    "Phase TORSIONAL load (°)": 0,
    "Freq RADIAL load [Hz]": "Null",
    "Freq AXIAL load[Hz]": "Null",
    "Freq TORSIONAL load [Hz]": "Null",
    "Load ratio (RADIAL)": "Null",
    "Load ratio (AXIAL)": -1,
    "Load ratio (TORSIONAL)": "Null",
    "Mean RADIAL stress  (MPa)": 0,
    "Amplitute RADIAL stress  (MPa)": 0,
    "Mean AXIAL stress  (MPa)": 0,
    "Amplitute AXIAL stress  (MPa)": 300,
    "derived from (AXIAL/BENDING) load": "AXIAL",
    "Mean SHEAR stress  (MPa)": 0,
    "Amplitute SHEAR stress  (MPa)": 0,
    "Mean internal PRESSURE  (MPa)": 0,
    "Amplitute internal PRESSURE (MPa)": 0,
    "Mean AXIAL load (N)": "#VALUE!",
    "Amplitute AXIAL load (N)": "#VALUE!",
    "Mean BENDING moment (Nmm)": "Null",
    "Amplitude BENDING moment (Nmm)": "Null",
    "Mean TORQUE (Nmm)": "Null",
    "Amplitude TORQUE (Nmm)": "Null",
    "Lambda (tauA/sigmaA)": 0,
    "Amplitude von Mises (MPa)": 300
   },
   "decision": "d056",
   "source": "Janssens 2018 Table 4 p. 4 (N6, N8); Zhu et al. 2019 p. 8; Braun 2024 p. 8"
  },
  {
   "op": "add_case",
   "row": 92,
   "values": {
    "Authors": "Janssens",
    "Article year": 2018,
    "Article DOI / Reference": "10.1016/j.ijfatigue.2017.12.013",
    "Specimen name": "Uniaxial_14",
    "Number of cycles to failure": 4000,
    "Run out (Yes/No)": "No",
    "Failure type (complete rupture/stiffness decrease)": "stiffness decrease",
    "Geometry picture": "Null",
    "Geometry type (flat/cylindrical/hollow cylinder)": "tubular ",
    "Notched": "No",
    "A (mm)": "Null",
    "B (mm)": "Null",
    "Hole diameter (mm)": 0,
    "Diameter (mm)": 11,
    "Phase RADIAL load (°)": 0,
    "Phase AXIAL load (°)": 0,
    "Phase TORSIONAL load (°)": 0,
    "Freq RADIAL load [Hz]": "Null",
    "Freq AXIAL load[Hz]": "Null",
    "Freq TORSIONAL load [Hz]": "Null",
    "Load ratio (RADIAL)": "Null",
    "Load ratio (AXIAL)": -1,
    "Load ratio (TORSIONAL)": "Null",
    "Mean RADIAL stress  (MPa)": 0,
    "Amplitute RADIAL stress  (MPa)": 0,
    "Mean AXIAL stress  (MPa)": 0,
    "Amplitute AXIAL stress  (MPa)": 330,
    "derived from (AXIAL/BENDING) load": "AXIAL",
    "Mean SHEAR stress  (MPa)": 0,
    "Amplitute SHEAR stress  (MPa)": 0,
    "Mean internal PRESSURE  (MPa)": 0,
    "Amplitute internal PRESSURE (MPa)": 0,
    "Mean AXIAL load (N)": "#VALUE!",
    "Amplitute AXIAL load (N)": "#VALUE!",
    "Mean BENDING moment (Nmm)": "Null",
    "Amplitude BENDING moment (Nmm)": "Null",
    "Mean TORQUE (Nmm)": "Null",
    "Amplitude TORQUE (Nmm)": "Null",
    "Lambda (tauA/sigmaA)": 0,
    "Amplitude von Mises (MPa)": 330
   },
   "decision": "d056",
   "source": "Janssens 2018 Table 4 p. 4 (N6, N8); Zhu et al. 2019 p. 8; Braun 2024 p. 8"
  },
  {
   "op": "add_case",
   "row": 93,
   "values": {
    "Authors": "Janssens",
    "Article year": 2018,
    "Article DOI / Reference": "10.1016/j.ijfatigue.2017.12.013",
    "Specimen name": "Torsional_8",
    "Number of cycles to failure": 318000,
    "Run out (Yes/No)": "No",
    "Failure type (complete rupture/stiffness decrease)": "stiffness decrease",
    "Geometry picture": "Null",
    "Geometry type (flat/cylindrical/hollow cylinder)": "tubular ",
    "Notched": "No",
    "A (mm)": "Null",
    "B (mm)": "Null",
    "Hole diameter (mm)": 0,
    "Diameter (mm)": 11,
    "Phase RADIAL load (°)": 0,
    "Phase AXIAL load (°)": 0,
    "Phase TORSIONAL load (°)": 0,
    "Freq RADIAL load [Hz]": "Null",
    "Freq AXIAL load[Hz]": "Null",
    "Freq TORSIONAL load [Hz]": "Null",
    "Load ratio (RADIAL)": "Null",
    "Load ratio (AXIAL)": "Null",
    "Load ratio (TORSIONAL)": -1,
    "Mean RADIAL stress  (MPa)": 0,
    "Amplitute RADIAL stress  (MPa)": 0,
    "Mean AXIAL stress  (MPa)": 0,
    "Amplitute AXIAL stress  (MPa)": 0,
    "derived from (AXIAL/BENDING) load": "AXIAL",
    "Mean SHEAR stress  (MPa)": 0,
    "Amplitute SHEAR stress  (MPa)": 150,
    "Mean internal PRESSURE  (MPa)": 0,
    "Amplitute internal PRESSURE (MPa)": 0,
    "Mean AXIAL load (N)": "#VALUE!",
    "Amplitute AXIAL load (N)": "#VALUE!",
    "Mean BENDING moment (Nmm)": "Null",
    "Amplitude BENDING moment (Nmm)": "Null",
    "Mean TORQUE (Nmm)": "Null",
    "Amplitude TORQUE (Nmm)": "Null",
    "Lambda (tauA/sigmaA)": "Null",
    "Amplitude von Mises (MPa)": 259.8076211353316
   },
   "decision": "d056",
   "source": "Janssens 2018 Table 4 p. 4 (N6, N8); Zhu et al. 2019 p. 8; Braun 2024 p. 8"
  },
  {
   "op": "add_case",
   "row": 94,
   "values": {
    "Authors": "Janssens",
    "Article year": 2018,
    "Article DOI / Reference": "10.1016/j.ijfatigue.2017.12.013",
    "Specimen name": "Torsional_9",
    "Number of cycles to failure": 29000,
    "Run out (Yes/No)": "No",
    "Failure type (complete rupture/stiffness decrease)": "stiffness decrease",
    "Geometry picture": "Null",
    "Geometry type (flat/cylindrical/hollow cylinder)": "tubular ",
    "Notched": "No",
    "A (mm)": "Null",
    "B (mm)": "Null",
    "Hole diameter (mm)": 0,
    "Diameter (mm)": 11,
    "Phase RADIAL load (°)": 0,
    "Phase AXIAL load (°)": 0,
    "Phase TORSIONAL load (°)": 0,
    "Freq RADIAL load [Hz]": "Null",
    "Freq AXIAL load[Hz]": "Null",
    "Freq TORSIONAL load [Hz]": "Null",
    "Load ratio (RADIAL)": "Null",
    "Load ratio (AXIAL)": "Null",
    "Load ratio (TORSIONAL)": -1,
    "Mean RADIAL stress  (MPa)": 0,
    "Amplitute RADIAL stress  (MPa)": 0,
    "Mean AXIAL stress  (MPa)": 0,
    "Amplitute AXIAL stress  (MPa)": 0,
    "derived from (AXIAL/BENDING) load": "AXIAL",
    "Mean SHEAR stress  (MPa)": 0,
    "Amplitute SHEAR stress  (MPa)": 156,
    "Mean internal PRESSURE  (MPa)": 0,
    "Amplitute internal PRESSURE (MPa)": 0,
    "Mean AXIAL load (N)": "#VALUE!",
    "Amplitute AXIAL load (N)": "#VALUE!",
    "Mean BENDING moment (Nmm)": "Null",
    "Amplitude BENDING moment (Nmm)": "Null",
    "Mean TORQUE (Nmm)": "Null",
    "Amplitude TORQUE (Nmm)": "Null",
    "Lambda (tauA/sigmaA)": "Null",
    "Amplitude von Mises (MPa)": 270.19992598074487
   },
   "decision": "d056",
   "source": "Janssens 2018 Table 4 p. 4 (N6, N8); Zhu et al. 2019 p. 8; Braun 2024 p. 8"
  },
  {
   "op": "add_case",
   "row": 95,
   "values": {
    "Authors": "Janssens",
    "Article year": 2018,
    "Article DOI / Reference": "10.1016/j.ijfatigue.2017.12.013",
    "Specimen name": "Non_prop_12",
    "Number of cycles to failure": 74000,
    "Run out (Yes/No)": "No",
    "Failure type (complete rupture/stiffness decrease)": "stiffness decrease",
    "Geometry picture": "Null",
    "Geometry type (flat/cylindrical/hollow cylinder)": "tubular ",
    "Notched": "No",
    "A (mm)": "Null",
    "B (mm)": "Null",
    "Hole diameter (mm)": 0,
    "Diameter (mm)": 11,
    "Phase RADIAL load (°)": 0,
    "Phase AXIAL load (°)": 0,
    "Phase TORSIONAL load (°)": 90,
    "Freq RADIAL load [Hz]": "Null",
    "Freq AXIAL load[Hz]": "Null",
    "Freq TORSIONAL load [Hz]": "Null",
    "Load ratio (RADIAL)": "Null",
    "Load ratio (AXIAL)": -1,
    "Load ratio (TORSIONAL)": -1,
    "Mean RADIAL stress  (MPa)": 0,
    "Amplitute RADIAL stress  (MPa)": 0,
    "Mean AXIAL stress  (MPa)": 0,
    "Amplitute AXIAL stress  (MPa)": 233,
    "derived from (AXIAL/BENDING) load": "AXIAL",
    "Mean SHEAR stress  (MPa)": 0,
    "Amplitute SHEAR stress  (MPa)": 135,
    "Mean internal PRESSURE  (MPa)": 0,
    "Amplitute internal PRESSURE (MPa)": 0,
    "Mean AXIAL load (N)": "#VALUE!",
    "Amplitute AXIAL load (N)": "#VALUE!",
    "Mean BENDING moment (Nmm)": "Null",
    "Amplitude BENDING moment (Nmm)": "Null",
    "Mean TORQUE (Nmm)": "Null",
    "Amplitude TORQUE (Nmm)": "Null",
    "Lambda (tauA/sigmaA)": 0.5793991416309013,
    "Amplitude von Mises (MPa)": 330.0969554539999
   },
   "decision": "d056",
   "source": "Janssens 2018 Table 4 p. 4 (N6, N8); Zhu et al. 2019 p. 8; Braun 2024 p. 8"
  }
 ]
}

File: src/multifat/imp/overlay_files/8_AISI316L.overlay.json
{
  "schema_version": 1,
  "workbook": "8_AISI316L.xlsx",
  "base_sha256": "f822e4c39deb6bacb26c2019bda4744ebaf4c7a327c808ccfc19c9b7358821ee",
  "expected_fingerprint": "5e2e99b9e3456f7d96a5dde8e66e4213e241cf88592a068d679506490824445d",
  "operations": [
    {
      "op": "set_summary",
      "row": 2,
      "column": "I",
      "field": "Tensile fatigue limit (MPa)",
      "from": 278.5,
      "to": 271.6,
      "decision": "d114",
      "source": "A. A. Akay (Arda) / K. Janssens (PSI), issue #102: staircase load level 235 MPa x 1.1558 (PSI load-cell correction) = 271.6 MPa, consistent with PSI Tveit calibration; the published 241 x 1.1558 = 278.5 MPa lies above 5 axial failures"
    },
    {
      "op": "set_summary",
      "row": 2,
      "column": "E",
      "field": "Young's modulus (MPa)",
      "from": "Null",
      "to": 193000,
      "decision": "d056",
      "source": "Janssens 2018 Table 4 p. 4 (N6, N8); Zhu et al. 2019 p. 8; Braun 2024 p. 8"
    },
    {
      "op": "set_summary",
      "row": 2,
      "column": "F",
      "field": "Poisson's ratio (-)",
      "from": "Null",
      "to": 0.3,
      "decision": "d056",
      "source": "Janssens 2018 Table 4 p. 4 (N6, N8); Zhu et al. 2019 p. 8; Braun 2024 p. 8"
    },
    {
      "op": "set_summary",
      "row": 3,
      "column": "E",
      "field": "Young's modulus (MPa)",
      "from": 219000,
      "to": "Null",
      "decision": "d056",
      "source": "Janssens 2018 Table 4 p. 4 (N6, N8); Zhu et al. 2019 p. 8; Braun 2024 p. 8"
    },
    {
      "op": "set_summary",
      "row": 3,
      "column": "F",
      "field": "Poisson's ratio (-)",
      "from": 0.29,
      "to": "Null",
      "decision": "d056",
      "source": "Janssens 2018 Table 4 p. 4 (N6, N8); Zhu et al. 2019 p. 8; Braun 2024 p. 8"
    },
    {
      "op": "set_summary",
      "row": 6,
      "column": "E",
      "field": "Young's modulus (MPa)",
      "from": 219000,
      "to": 193000,
      "decision": "d056",
      "source": "Janssens 2018 Table 4 p. 4 (N6, N8); Zhu et al. 2019 p. 8; Braun 2024 p. 8"
    },
    {
      "op": "set_summary",
      "row": 6,
      "column": "F",
      "field": "Poisson's ratio (-)",
      "from": 0.29,
      "to": 0.3,
      "decision": "d056",
      "source": "Janssens 2018 Table 4 p. 4 (N6, N8); Zhu et al. 2019 p. 8; Braun 2024 p. 8"
    },
    {
      "op": "set_summary",
      "row": 28,
      "column": "D",
      "field": "Material name",
      "from": 86,
      "to": 94,
      "decision": "d056",
      "source": "Janssens 2018 Table 4 p. 4 (N6, N8); Zhu et al. 2019 p. 8; Braun 2024 p. 8"
    },
    {
      "op": "add_case",
      "row": 88,
      "values": {
        "Authors": "Janssens",
        "Article year": 2018,
        "Article DOI / Reference": "10.1016/j.ijfatigue.2017.12.013",
        "Specimen name": "Uniaxial_10",
        "Number of cycles to failure": 37000,
        "Run out (Yes/No)": "No",
        "Failure type (complete rupture/stiffness decrease)": "stiffness decrease",
        "Geometry picture": "Null",
        "Geometry type (flat/cylindrical/hollow cylinder)": "tubular ",
        "Notched": "No",
        "A (mm)": "Null",
        "B (mm)": "Null",
        "Hole diameter (mm)": 0,
        "Diameter (mm)": 11,
        "Phase RADIAL load (\u00b0)": 0,
        "Phase AXIAL load (\u00b0)": 0,
        "Phase TORSIONAL load (\u00b0)": 0,
        "Freq RADIAL load [Hz]": "Null",
        "Freq AXIAL load[Hz]": "Null",
        "Freq TORSIONAL load [Hz]": "Null",
        "Load ratio (RADIAL)": "Null",
        "Load ratio (AXIAL)": -1,
        "Load ratio (TORSIONAL)": "Null",
        "Mean RADIAL stress  (MPa)": 0,
        "Amplitute RADIAL stress  (MPa)": 0,
        "Mean AXIAL stress  (MPa)": 0,
        "Amplitute AXIAL stress  (MPa)": 277.4,
        "derived from (AXIAL/BENDING) load": "AXIAL",
        "Mean SHEAR stress  (MPa)": 0,
        "Amplitute SHEAR stress  (MPa)": 0,
        "Mean internal PRESSURE  (MPa)": 0,
        "Amplitute internal PRESSURE (MPa)": 0,
        "Mean AXIAL load (N)": "#VALUE!",
        "Amplitute AXIAL load (N)": "#VALUE!",
        "Mean BENDING moment (Nmm)": "Null",
        "Amplitude BENDING moment (Nmm)": "Null",
        "Mean TORQUE (Nmm)": "Null",
        "Amplitude TORQUE (Nmm)": "Null",
        "Lambda (tauA/sigmaA)": 0,
        "Amplitude von Mises (MPa)": 240,
        "Observation type (failure/run-out/fatigue limit)": "failure"
      },
      "decision": "d056",
      "source": "Janssens 2018 Table 4 p. 4 (N6, N8); Zhu et al. 2019 p. 8; Braun 2024 p. 8",
      "psi_axial_stress_correction": {
        "uncorrected_amplitude_MPa": 240,
        "multiplier": 1.1558,
        "provenance": "A. A. Akay (Arda), email 2026-10-29; Janssens PSI load-cell stress correction",
        "rounding": "0.1 MPa (published nominal amplitude multiplied by 1.1558)"
      }
    },
    {
      "op": "add_case",
      "row": 89,
      "values": {
        "Authors": "Janssens",
        "Article year": 2018,
        "Article DOI / Reference": "10.1016/j.ijfatigue.2017.12.013",
        "Specimen name": "Uniaxial_11",
        "Number of cycles to failure": 14000,
        "Run out (Yes/No)": "No",
        "Failure type (complete rupture/stiffness decrease)": "stiffness decrease",
        "Geometry picture": "Null",
        "Geometry type (flat/cylindrical/hollow cylinder)": "tubular ",
        "Notched": "No",
        "A (mm)": "Null",
        "B (mm)": "Null",
        "Hole diameter (mm)": 0,
        "Diameter (mm)": 11,
        "Phase RADIAL load (\u00b0)": 0,
        "Phase AXIAL load (\u00b0)": 0,
        "Phase TORSIONAL load (\u00b0)": 0,
        "Freq RADIAL load [Hz]": "Null",
        "Freq AXIAL load[Hz]": "Null",
        "Freq TORSIONAL load [Hz]": "Null",
        "Load ratio (RADIAL)": "Null",
        "Load ratio (AXIAL)": -1,
        "Load ratio (TORSIONAL)": "Null",
        "Mean RADIAL stress  (MPa)": 0,
        "Amplitute RADIAL stress  (MPa)": 0,
        "Mean AXIAL stress  (MPa)": 0,
        "Amplitute AXIAL stress  (MPa)": 300.5,
        "derived from (AXIAL/BENDING) load": "AXIAL",
        "Mean SHEAR stress  (MPa)": 0,
        "Amplitute SHEAR stress  (MPa)": 0,
        "Mean internal PRESSURE  (MPa)": 0,
        "Amplitute internal PRESSURE (MPa)": 0,
        "Mean AXIAL load (N)": "#VALUE!",
        "Amplitute AXIAL load (N)": "#VALUE!",
        "Mean BENDING moment (Nmm)": "Null",
        "Amplitude BENDING moment (Nmm)": "Null",
        "Mean TORQUE (Nmm)": "Null",
        "Amplitude TORQUE (Nmm)": "Null",
        "Lambda (tauA/sigmaA)": 0,
        "Amplitude von Mises (MPa)": 260,
        "Observation type (failure/run-out/fatigue limit)": "failure"
      },
      "decision": "d056",
      "source": "Janssens 2018 Table 4 p. 4 (N6, N8); Zhu et al. 2019 p. 8; Braun 2024 p. 8",
      "psi_axial_stress_correction": {
        "uncorrected_amplitude_MPa": 260,
        "multiplier": 1.1558,
        "provenance": "A. A. Akay (Arda), email 2026-10-29; Janssens PSI load-cell stress correction",
        "rounding": "0.1 MPa (published nominal amplitude multiplied by 1.1558)"
      }
    },
    {
      "op": "add_case",
      "row": 90,
      "values": {
        "Authors": "Janssens",
        "Article year": 2018,
        "Article DOI / Reference": "10.1016/j.ijfatigue.2017.12.013",
        "Specimen name": "Uniaxial_12",
        "Number of cycles to failure": 16000,
        "Run out (Yes/No)": "No",
        "Failure type (complete rupture/stiffness decrease)": "stiffness decrease",
        "Geometry picture": "Null",
        "Geometry type (flat/cylindrical/hollow cylinder)": "tubular ",
        "Notched": "No",
        "A (mm)": "Null",
        "B (mm)": "Null",
        "Hole diameter (mm)": 0,
        "Diameter (mm)": 11,
        "Phase RADIAL load (\u00b0)": 0,
        "Phase AXIAL load (\u00b0)": 0,
        "Phase TORSIONAL load (\u00b0)": 0,
        "Freq RADIAL load [Hz]": "Null",
        "Freq AXIAL load[Hz]": "Null",
        "Freq TORSIONAL load [Hz]": "Null",
        "Load ratio (RADIAL)": "Null",
        "Load ratio (AXIAL)": -1,
        "Load ratio (TORSIONAL)": "Null",
        "Mean RADIAL stress  (MPa)": 0,
        "Amplitute RADIAL stress  (MPa)": 0,
        "Mean AXIAL stress  (MPa)": 0,
        "Amplitute AXIAL stress  (MPa)": 335.2,
        "derived from (AXIAL/BENDING) load": "AXIAL",
        "Mean SHEAR stress  (MPa)": 0,
        "Amplitute SHEAR stress  (MPa)": 0,
        "Mean internal PRESSURE  (MPa)": 0,
        "Amplitute internal PRESSURE (MPa)": 0,
        "Mean AXIAL load (N)": "#VALUE!",
        "Amplitute AXIAL load (N)": "#VALUE!",
        "Mean BENDING moment (Nmm)": "Null",
        "Amplitude BENDING moment (Nmm)": "Null",
        "Mean TORQUE (Nmm)": "Null",
        "Amplitude TORQUE (Nmm)": "Null",
        "Lambda (tauA/sigmaA)": 0,
        "Amplitude von Mises (MPa)": 290,
        "Observation type (failure/run-out/fatigue limit)": "failure"
      },
      "decision": "d056",
      "source": "Janssens 2018 Table 4 p. 4 (N6, N8); Zhu et al. 2019 p. 8; Braun 2024 p. 8",
      "psi_axial_stress_correction": {
        "uncorrected_amplitude_MPa": 290,
        "multiplier": 1.1558,
        "provenance": "A. A. Akay (Arda), email 2026-10-29; Janssens PSI load-cell stress correction",
        "rounding": "0.1 MPa (published nominal amplitude multiplied by 1.1558)"
      }
    },
    {
      "op": "add_case",
      "row": 91,
      "values": {
        "Authors": "Janssens",
        "Article year": 2018,
        "Article DOI / Reference": "10.1016/j.ijfatigue.2017.12.013",
        "Specimen name": "Uniaxial_13",
        "Number of cycles to failure": 21000,
        "Run out (Yes/No)": "No",
        "Failure type (complete rupture/stiffness decrease)": "stiffness decrease",
        "Geometry picture": "Null",
        "Geometry type (flat/cylindrical/hollow cylinder)": "tubular ",
        "Notched": "No",
        "A (mm)": "Null",
        "B (mm)": "Null",
        "Hole diameter (mm)": 0,
        "Diameter (mm)": 11,
        "Phase RADIAL load (\u00b0)": 0,
        "Phase AXIAL load (\u00b0)": 0,
        "Phase TORSIONAL load (\u00b0)": 0,
        "Freq RADIAL load [Hz]": "Null",
        "Freq AXIAL load[Hz]": "Null",
        "Freq TORSIONAL load [Hz]": "Null",
        "Load ratio (RADIAL)": "Null",
        "Load ratio (AXIAL)": -1,
        "Load ratio (TORSIONAL)": "Null",
        "Mean RADIAL stress  (MPa)": 0,
        "Amplitute RADIAL stress  (MPa)": 0,
        "Mean AXIAL stress  (MPa)": 0,
        "Amplitute AXIAL stress  (MPa)": 346.7,
        "derived from (AXIAL/BENDING) load": "AXIAL",
        "Mean SHEAR stress  (MPa)": 0,
        "Amplitute SHEAR stress  (MPa)": 0,
        "Mean internal PRESSURE  (MPa)": 0,
        "Amplitute internal PRESSURE (MPa)": 0,
        "Mean AXIAL load (N)": "#VALUE!",
        "Amplitute AXIAL load (N)": "#VALUE!",
        "Mean BENDING moment (Nmm)": "Null",
        "Amplitude BENDING moment (Nmm)": "Null",
        "Mean TORQUE (Nmm)": "Null",
        "Amplitude TORQUE (Nmm)": "Null",
        "Lambda (tauA/sigmaA)": 0,
        "Amplitude von Mises (MPa)": 300,
        "Observation type (failure/run-out/fatigue limit)": "failure"
      },
      "decision": "d056",
      "source": "Janssens 2018 Table 4 p. 4 (N6, N8); Zhu et al. 2019 p. 8; Braun 2024 p. 8",
      "psi_axial_stress_correction": {
        "uncorrected_amplitude_MPa": 300,
        "multiplier": 1.1558,
        "provenance": "A. A. Akay (Arda), email 2026-10-29; Janssens PSI load-cell stress correction",
        "rounding": "0.1 MPa (published nominal amplitude multiplied by 1.1558)"
      }
    },
    {
      "op": "add_case",
      "row": 92,
      "values": {
        "Authors": "Janssens",
        "Article year": 2018,
        "Article DOI / Reference": "10.1016/j.ijfatigue.2017.12.013",
        "Specimen name": "Uniaxial_14",
        "Number of cycles to failure": 4000,
        "Run out (Yes/No)": "No",
        "Failure type (complete rupture/stiffness decrease)": "stiffness decrease",
        "Geometry picture": "Null",
        "Geometry type (flat/cylindrical/hollow cylinder)": "tubular ",
        "Notched": "No",
        "A (mm)": "Null",
        "B (mm)": "Null",
        "Hole diameter (mm)": 0,
        "Diameter (mm)": 11,
        "Phase RADIAL load (\u00b0)": 0,
        "Phase AXIAL load (\u00b0)": 0,
        "Phase TORSIONAL load (\u00b0)": 0,
        "Freq RADIAL load [Hz]": "Null",
        "Freq AXIAL load[Hz]": "Null",
        "Freq TORSIONAL load [Hz]": "Null",
        "Load ratio (RADIAL)": "Null",
        "Load ratio (AXIAL)": -1,
        "Load ratio (TORSIONAL)": "Null",
        "Mean RADIAL stress  (MPa)": 0,
        "Amplitute RADIAL stress  (MPa)": 0,
        "Mean AXIAL stress  (MPa)": 0,
        "Amplitute AXIAL stress  (MPa)": 381.4,
        "derived from (AXIAL/BENDING) load": "AXIAL",
        "Mean SHEAR stress  (MPa)": 0,
        "Amplitute SHEAR stress  (MPa)": 0,
        "Mean internal PRESSURE  (MPa)": 0,
        "Amplitute internal PRESSURE (MPa)": 0,
        "Mean AXIAL load (N)": "#VALUE!",
        "Amplitute AXIAL load (N)": "#VALUE!",
        "Mean BENDING moment (Nmm)": "Null",
        "Amplitude BENDING moment (Nmm)": "Null",
        "Mean TORQUE (Nmm)": "Null",
        "Amplitude TORQUE (Nmm)": "Null",
        "Lambda (tauA/sigmaA)": 0,
        "Amplitude von Mises (MPa)": 330,
        "Observation type (failure/run-out/fatigue limit)": "failure"
      },
      "decision": "d056",
      "source": "Janssens 2018 Table 4 p. 4 (N6, N8); Zhu et al. 2019 p. 8; Braun 2024 p. 8",
      "psi_axial_stress_correction": {
        "uncorrected_amplitude_MPa": 330,
        "multiplier": 1.1558,
        "provenance": "A. A. Akay (Arda), email 2026-10-29; Janssens PSI load-cell stress correction",
        "rounding": "0.1 MPa (published nominal amplitude multiplied by 1.1558)"
      }
    },
    {
      "op": "add_case",
      "row": 93,
      "values": {
        "Authors": "Janssens",
        "Article year": 2018,
        "Article DOI / Reference": "10.1016/j.ijfatigue.2017.12.013",
        "Specimen name": "Torsional_8",
        "Number of cycles to failure": 318000,
        "Run out (Yes/No)": "No",
        "Failure type (complete rupture/stiffness decrease)": "stiffness decrease",
        "Geometry picture": "Null",
        "Geometry type (flat/cylindrical/hollow cylinder)": "tubular ",
        "Notched": "No",
        "A (mm)": "Null",
        "B (mm)": "Null",
        "Hole diameter (mm)": 0,
        "Diameter (mm)": 11,
        "Phase RADIAL load (\u00b0)": 0,
        "Phase AXIAL load (\u00b0)": 0,
        "Phase TORSIONAL load (\u00b0)": 0,
        "Freq RADIAL load [Hz]": "Null",
        "Freq AXIAL load[Hz]": "Null",
        "Freq TORSIONAL load [Hz]": "Null",
        "Load ratio (RADIAL)": "Null",
        "Load ratio (AXIAL)": "Null",
        "Load ratio (TORSIONAL)": -1,
        "Mean RADIAL stress  (MPa)": 0,
        "Amplitute RADIAL stress  (MPa)": 0,
        "Mean AXIAL stress  (MPa)": 0,
        "Amplitute AXIAL stress  (MPa)": 0,
        "derived from (AXIAL/BENDING) load": "AXIAL",
        "Mean SHEAR stress  (MPa)": 0,
        "Amplitute SHEAR stress  (MPa)": 150.1,
        "Mean internal PRESSURE  (MPa)": 0,
        "Amplitute internal PRESSURE (MPa)": 0,
        "Mean AXIAL load (N)": "#VALUE!",
        "Amplitute AXIAL load (N)": "#VALUE!",
        "Mean BENDING moment (Nmm)": "Null",
        "Amplitude BENDING moment (Nmm)": "Null",
        "Mean TORQUE (Nmm)": "Null",
        "Amplitude TORQUE (Nmm)": "Null",
        "Lambda (tauA/sigmaA)": "Null",
        "Amplitude von Mises (MPa)": 259.8076211353316,
        "Observation type (failure/run-out/fatigue limit)": "failure"
      },
      "decision": "d056",
      "source": "Janssens 2018 Table 4 p. 4 (N6, N8); Zhu et al. 2019 p. 8; Braun 2024 p. 8",
      "psi_shear_source_precision": {
        "published_rounded_amplitude_MPa": 150,
        "original_record_amplitude_MPa": 150.1,
        "provenance": "Arda Akay, clarification email on original PSI records (2026-11-03)",
        "correction_type": "published figure rounding only; no load-cell multiplier"
      }
    },
    {
      "op": "add_case",
      "row": 94,
      "values": {
        "Authors": "Janssens",
        "Article year": 2018,
        "Article DOI / Reference": "10.1016/j.ijfatigue.2017.12.013",
        "Specimen name": "Torsional_9",
        "Number of cycles to failure": 29000,
        "Run out (Yes/No)": "No",
        "Failure type (complete rupture/stiffness decrease)": "stiffness decrease",
        "Geometry picture": "Null",
        "Geometry type (flat/cylindrical/hollow cylinder)": "tubular ",
        "Notched": "No",
        "A (mm)": "Null",
        "B (mm)": "Null",
        "Hole diameter (mm)": 0,
        "Diameter (mm)": 11,
        "Phase RADIAL load (\u00b0)": 0,
        "Phase AXIAL load (\u00b0)": 0,
        "Phase TORSIONAL load (\u00b0)": 0,
        "Freq RADIAL load [Hz]": "Null",
        "Freq AXIAL load[Hz]": "Null",
        "Freq TORSIONAL load [Hz]": "Null",
        "Load ratio (RADIAL)": "Null",
        "Load ratio (AXIAL)": "Null",
        "Load ratio (TORSIONAL)": -1,
        "Mean RADIAL stress  (MPa)": 0,
        "Amplitute RADIAL stress  (MPa)": 0,
        "Mean AXIAL stress  (MPa)": 0,
        "Amplitute AXIAL stress  (MPa)": 0,
        "derived from (AXIAL/BENDING) load": "AXIAL",
        "Mean SHEAR stress  (MPa)": 0,
        "Amplitute SHEAR stress  (MPa)": 155.9,
        "Mean internal PRESSURE  (MPa)": 0,
        "Amplitute internal PRESSURE (MPa)": 0,
        "Mean AXIAL load (N)": "#VALUE!",
        "Amplitute AXIAL load (N)": "#VALUE!",
        "Mean BENDING moment (Nmm)": "Null",
        "Amplitude BENDING moment (Nmm)": "Null",
        "Mean TORQUE (Nmm)": "Null",
        "Amplitude TORQUE (Nmm)": "Null",
        "Lambda (tauA/sigmaA)": "Null",
        "Amplitude von Mises (MPa)": 270.19992598074487,
        "Observation type (failure/run-out/fatigue limit)": "failure"
      },
      "decision": "d056",
      "source": "Janssens 2018 Table 4 p. 4 (N6, N8); Zhu et al. 2019 p. 8; Braun 2024 p. 8",
      "psi_shear_source_precision": {
        "published_rounded_amplitude_MPa": 156,
        "original_record_amplitude_MPa": 155.9,
        "provenance": "Arda Akay, clarification email on original PSI records (2026-11-03)",
        "correction_type": "published figure rounding only; no load-cell multiplier"
      }
    },
    {
      "op": "add_case",
      "row": 95,
      "values": {
        "Authors": "Janssens",
        "Article year": 2018,
        "Article DOI / Reference": "10.1016/j.ijfatigue.2017.12.013",
        "Specimen name": "Non_prop_12",
        "Number of cycles to failure": 74000,
        "Run out (Yes/No)": "No",
        "Failure type (complete rupture/stiffness decrease)": "stiffness decrease",
        "Geometry picture": "Null",
        "Geometry type (flat/cylindrical/hollow cylinder)": "tubular ",
        "Notched": "No",
        "A (mm)": "Null",
        "B (mm)": "Null",
        "Hole diameter (mm)": 0,
        "Diameter (mm)": 11,
        "Phase RADIAL load (\u00b0)": 0,
        "Phase AXIAL load (\u00b0)": 0,
        "Phase TORSIONAL load (\u00b0)": 90,
        "Freq RADIAL load [Hz]": "Null",
        "Freq AXIAL load[Hz]": "Null",
        "Freq TORSIONAL load [Hz]": "Null",
        "Load ratio (RADIAL)": "Null",
        "Load ratio (AXIAL)": -1,
        "Load ratio (TORSIONAL)": -1,
        "Mean RADIAL stress  (MPa)": 0,
        "Amplitute RADIAL stress  (MPa)": 0,
        "Mean AXIAL stress  (MPa)": 0,
        "Amplitute AXIAL stress  (MPa)": 269.7,
        "derived from (AXIAL/BENDING) load": "AXIAL",
        "Mean SHEAR stress  (MPa)": 0,
        "Amplitute SHEAR stress  (MPa)": 134.7,
        "Mean internal PRESSURE  (MPa)": 0,
        "Amplitute internal PRESSURE (MPa)": 0,
        "Mean AXIAL load (N)": "#VALUE!",
        "Amplitute AXIAL load (N)": "#VALUE!",
        "Mean BENDING moment (Nmm)": "Null",
        "Amplitude BENDING moment (Nmm)": "Null",
        "Mean TORQUE (Nmm)": "Null",
        "Amplitude TORQUE (Nmm)": "Null",
        "Lambda (tauA/sigmaA)": 0.5793991416309013,
        "Amplitude von Mises (MPa)": 330.0969554539999,
        "Observation type (failure/run-out/fatigue limit)": "failure"
      },
      "decision": "d056",
      "source": "Janssens 2018 Table 4 p. 4 (N6, N8); Zhu et al. 2019 p. 8; Braun 2024 p. 8",
      "psi_axial_stress_correction": {
        "published_rounded_amplitude_MPa": 233,
        "original_record_amplitude_MPa": 233.35,
        "multiplier": 1.1558,
        "applied_amplitude_MPa": 269.7,
        "provenance": "Arda Akay, clarification email on original PSI records (2026-11-03); originally published as 233 MPa in Janssens et al. (2018)",
        "rounding": "233.35 * 1.1558 = 269.70593 MPa; use 269.7 MPa, consistent with the source workbook 0.1 MPa precision"
      },
      "psi_shear_source_precision": {
        "published_rounded_amplitude_MPa": 135,
        "original_record_amplitude_MPa": 134.7,
        "provenance": "Arda Akay, clarification email on original PSI records (2026-11-03)",
        "correction_type": "published figure rounding only; no load-cell multiplier"
      }
    }
  ]
}
